Repository: ELFREELAND/xrf-thickness-studies

File: ellipsometry/ELF/2555/2555 optical constants.txt
All Layer Optical Constants
Wavelength (nm)	n, GaP Oxide	n, B-Spline	n, SI_JAW	k, GaP Oxide	k, B-Spline	k, SI_JAW
211.576874	1.806929	1.456421	1.123567	0.003440	2.974797	3.022594	
213.164581	1.801366	1.467900	1.145748	0.002967	3.022759	3.055785	
214.752319	1.796011	1.477083	1.168772	0.002497	3.082881	3.089487	
216.340134	1.790912	1.492700	1.192738	0.002132	3.154786	3.123678	
217.928055	1.786005	1.517434	1.217744	0.001848	3.231505	3.158371	
219.516022	1.781151	1.547289	1.243896	0.001397	3.310326	3.193607	
221.104050	1.776367	1.579502	1.271268	0.001173	3.395373	3.229531	
222.692169	1.771816	1.617858	1.300082	0.000950	3.490791	3.266649	
224.280350	1.767480	1.667311	1.331440	0.000729	3.597672	3.306002	
225.868576	1.763291	1.734123	1.368742	0.000510	3.715590	3.347950	
227.456879	1.759150	1.825401	1.417031	0.000293	3.840715	3.388365	
229.045258	1.755276	1.946469	1.476103	0.000079	3.964364	3.417338	
230.633713	1.751450	2.096997	1.535902	0.000000	4.077479	3.427399	
232.222244	1.747662	2.276617	1.583465	0.000000	4.172170	3.422007	
233.810822	1.743917	2.480748	1.613059	0.000000	4.236353	3.412525	
235.399445	1.740412	2.697542	1.628942	0.000000	4.263288	3.408360	
236.988159	1.736960	2.915143	1.637225	0.000000	4.252255	3.412519	
238.576935	1.733552	3.124448	1.642134	0.000000	4.206617	3.424280	
240.165741	1.730382	3.318298	1.645569	0.000000	4.129684	3.442288	
241.754639	1.727244	3.488232	1.648309	0.000000	4.027136	3.465570	
243.343597	1.724156	3.630525	1.650725	0.000000	3.909386	3.493745	
244.932617	1.721282	3.745692	1.653081	0.000000	3.784023	3.526508	
246.521698	1.718439	3.833978	1.655635	0.000000	3.657944	3.563881	
248.110840	1.715615	3.898599	1.658714	0.000000	3.539772	3.606118	
249.700027	1.712840	3.946889	1.662727	0.000000	3.435787	3.653296	
251.289276	1.710177	3.989579	1.668192	0.000000	3.348010	3.705624	
252.878616	1.707630	4.034921	1.675715	0.000000	3.270092	3.763267	
254.467972	1.705125	4.084597	1.685985	0.000000	3.195841	3.826319	
256.057404	1.702677	4.139008	1.699746	0.000000	3.120591	3.894793	
257.646881	1.700397	4.197318	1.717770	0.000000	3.038692	3.968604	
259.236420	1.698043	4.255054	1.740836	0.000000	2.945076	4.047571	
260.826019	1.695632	4.304993	1.769707	0.000000	2.836872	4.131420	
262.415680	1.693550	4.336543	1.805106	0.000000	2.717099	4.219814	
264.005371	1.691507	4.345701	1.847700	0.000000	2.596189	4.312377	
265.595154	1.689352	4.334520	1.898091	0.000000	2.482349	4.408767	
267.184967	1.687262	4.308130	1.956990	0.000000	2.381516	4.508855	
268.774811	1.685311	4.273020	2.025317	0.000000	2.294715	4.612829	
270.364716	1.683378	4.232533	2.104447	0.000000	2.220998	4.721065	
271.954681	1.681464	4.189183	2.197320	0.000000	2.159938	4.833691	
273.544739	1.679574	4.145746	2.309657	0.000000	2.110858	4.948874	
275.134796	1.677697	4.104439	2.444857	0.000000	2.071824	5.060009	
276.724915	1.675961	4.066245	2.602002	0.000000	2.040918	5.157740	
278.315063	1.674275	4.031616	2.773091	0.000000	2.016513	5.234608	
279.905273	1.672616	4.000616	2.946965	0.000000	1.997253	5.294608	
281.495544	1.670964	3.973138	3.122405	0.000000	1.982101	5.347751	
283.085876	1.669457	3.948980	3.309460	0.000000	1.970150	5.401219	
284.676208	1.667986	3.927738	3.524439	0.000000	1.960621	5.446385	
286.266602	1.666430	3.908686	3.769389	0.000000	1.953082	5.464629	
287.857056	1.664845	3.891365	4.033906	0.000000	1.947766	5.434958	
289.447571	1.663379	3.875794	4.295397	0.000000	1.944884	5.349046	
291.038086	1.661969	3.862192	4.531756	0.000000	1.944530	5.213264	
292.628662	1.660576	3.850991	4.724962	0.000000	1.946617	5.040545	
294.219299	1.659196	3.842542	4.871256	0.000000	1.950572	4.851742	
295.809967	1.657876	3.836733	4.974534	0.000000	1.955781	4.662869	
297.400665	1.656662	3.833209	5.042196	0.000000	1.961776	4.484626	
298.991394	1.655434	3.831334	5.082824	0.000000	1.968279	4.323081	
300.582214	1.654115	3.830226	5.105662	0.000000	1.975752	4.179348	
302.173035	1.652795	3.829857	5.116897	0.000000	1.985239	4.052912	
303.763916	1.651607	3.830801	5.121128	0.000000	1.997504	3.942152	
305.354797	1.650446	3.834005	5.121561	0.000000	2.013039	3.845023	
306.945740	1.649359	3.840933	5.120307	0.000000	2.031862	3.759509	
308.536743	1.648350	3.852882	5.118719	0.000000	2.052588	3.683820	
310.127747	1.647333	3.869756	5.117632	0.000000	2.073613	3.616173	
311.718811	1.646225	3.890771	5.117527	0.000000	2.093791	3.555275	
313.309906	1.645117	3.914543	5.118678	0.000000	2.112434	3.500050	
314.901062	1.644098	3.938574	5.121222	0.000000	2.130024	3.449606	
316.492218	1.643136	3.961546	5.125203	0.000000	2.150340	3.403207	
318.083435	1.642175	3.985637	5.130598	0.000000	2.176998	3.360251	
319.674652	1.641236	4.014698	5.137349	0.000000	2.212270	3.320253	
321.265930	1.640297	4.054102	5.145371	0.000000	2.257067	3.282828	
322.857208	1.639368	4.111791	5.154595	0.000000	2.309648	3.247722	
324.448547	1.638452	4.194252	5.164930	0.000000	2.360298	3.214689	
326.039917	1.637535	4.299578	5.176298	0.000000	2.398705	3.183554	
327.631287	1.636637	4.422852	5.188648	0.000000	2.417959	3.154212	
329.222717	1.635743	4.558054	5.201956	0.000000	2.413545	3.126601	
330.814178	1.634861	4.698334	5.216225	0.000000	2.382767	3.100694	
332.405670	1.634098	4.835921	5.231498	0.000000	2.326085	3.076511	
333.997162	1.633335	4.966044	5.247900	0.000000	2.246704	3.054154	
335.588684	1.632547	5.085813	5.265495	0.000000	2.146892	3.033575	
337.180267	1.631697	5.192545	5.284428	0.000000	2.028216	3.014819	
338.771881	1.630847	5.283095	5.304890	0.000000	1.891816	2.997952	
340.363464	1.630047	5.352502	5.327271	0.000000	1.738955	2.983178	
341.955139	1.629323	5.394323	5.351707	0.000000	1.575504	2.970403	
343.546814	1.628598	5.407055	5.378484	0.000000	1.409889	2.959686	
345.138489	1.627926	5.391648	5.408265	0.000000	1.249261	2.951328	
346.730194	1.627321	5.350367	5.441346	0.000000	1.100236	2.945338	
348.321960	1.626716	5.287058	5.478192	0.000000	0.969344	2.941857	
349.913727	1.626079	5.208828	5.520452	0.000000	0.863009	2.941573	
351.505493	1.625392	5.127058	5.568836	0.000000	0.781887	2.944403	
353.097321	1.624705	5.048490	5.625729	0.000000	0.721059	2.950624	
354.689148	1.624047	4.976641	5.694625	0.000000	0.675900	2.959714	
356.280975	1.623474	4.913466	5.777904	0.000000	0.641997	2.969819	
357.872864	1.622901	4.859627	5.882858	0.000000	0.615063	2.976306	
359.464752	1.622326	4.814362	6.008857	0.000000	0.590958	2.973300	
361.056641	1.621676	4.774741	6.160621	0.000000	0.566710	2.947463	
362.648560	1.621026	4.738081	6.329084	0.000000	0.542336	2.891906	
364.240509	1.620375	4.703221	6.505469	0.000000	0.518285	2.790610	
365.832458	1.619802	4.669524	6.673759	0.000000	0.494922	2.647725	
367.424438	1.619260	4.636631	6.813735	0.000000	0.472568	2.458580	
369.016418	1.618718	4.604379	6.919016	0.000000	0.451512	2.242430	
370.608429	1.618206	4.572789	6.973244	0.000000	0.432016	2.009657	
372.200470	1.617767	4.542092	6.986702	0.000000	0.414173	1.777787	
373.792480	1.617329	4.512450	6.959728	0.000000	0.397845	1.559561	
375.384521	1.616890	4.483919	6.903574	0.000000	0.382877	1.361493	
376.976593	1.616396	4.456521	6.828031	0.000000	0.369122	1.185566	
378.568665	1.615884	4.430255	6.738420	0.000000	0.356438	1.035435	
380.160736	1.615373	4.405107	6.642571	0.000000	0.344688	0.904950	
381.752838	1.614864	4.381038	6.543668	0.000000	0.333737	0.794338	
383.344940	1.614367	4.357981	6.444571	0.000000	0.323471	0.701055	
384.937073	1.613871	4.335872	6.346990	0.000000	0.313816	0.621250	
386.529175	1.613374	4.314665	6.252538	0.000000	0.304708	0.554772	
388.121307	1.612915	4.294317	6.161996	0.000000	0.296083	0.499205	
389.713440	1.612514	4.274788	6.075556	0.000000	0.287876	0.452196	
391.305603	1.612112	4.256032	5.993925	0.000000	0.280028	0.413049	
392.897766	1.611711	4.238000	5.917501	0.000000	0.272478	0.380703	
394.489929	1.611316	4.220626	5.845666	0.000000	0.265171	0.353280	
396.082092	1.610927	4.203827	5.778327	0.000000	0.258082	0.329924	
397.674255	1.610538	4.187546	5.715893	0.000000	0.251220	0.310244	
399.266418	1.610148	4.171748	5.657641	0.000000	0.244590	0.293175	
400.858612	1.609766	4.156406	5.603062	0.000000	0.238200	0.278041	
402.450806	1.609388	4.141505	5.551841	0.000000	0.232054	0.264420	
404.042999	1.609011	4.127034	5.503875	0.000000	0.226157	0.252050	
405.635193	1.608634	4.112992	5.458797	0.000000	0.220513	0.240640	
407.227356	1.608262	4.099387	5.416060	0.000000	0.215125	0.229918	
408.819550	1.607896	4.086244	5.375411	0.000000	0.209981	0.219767	
410.411774	1.607531	4.073577	5.336623	0.000000	0.205049	0.210109	
412.003967	1.607165	4.061392	5.299551	0.000000	0.200296	0.200903	
413.596130	1.606802	4.049688	5.264136	0.000000	0.195691	0.192151	
415.188324	1.606448	4.038463	5.230059	0.000000	0.191203	0.183777	
416.780518	1.606095	4.027715	5.197213	0.000000	0.186803	0.175767	
418.372711	1.605741	4.017445	5.165506	0.000000	0.182462	0.168109	
419.964905	1.605387	4.007657	5.134860	0.000000	0.178153	0.160794	
421.557068	1.605094	3.998373	5.105204	0.000000	0.173844	0.153811	
423.149231	1.604820	3.989630	5.076480	0.000000	0.169462	0.147151	
424.741394	1.604547	3.981418	5.048683	0.000000	0.164905	0.140820	
426.333588	1.604273	3.973704	5.021740	0.000000	0.160073	0.134800	
427.925720	1.603987	3.966432	4.995576	0.000000	0.154874	0.129068	
429.517883	1.603656	3.959526	4.970156	0.000000	0.149219	0.123615	
431.110016	1.603325	3.952895	4.945444	0.000000	0.143022	0.118429	
432.702148	1.602994	3.946420	4.921410	0.000000	0.136202	0.113501	
434.294281	1.602663	3.939953	4.898025	0.000000	0.128681	0.108820	
435.886414	1.602370	3.933283	4.875263	0.000000	0.120389	0.104377	
437.478516	1.602114	3.926083	4.853099	0.000000	0.111369	0.100163	
439.070648	1.601858	3.918128	4.831511	0.000000	0.101846	0.096167	
440.662750	1.601602	3.909308	4.810478	0.000000	0.092053	0.092380	
442.254791	1.601346	3.899573	4.789980	0.000000	0.082210	0.088794	
443.846863	1.601096	3.888912	4.769996	0.000000	0.072530	0.085399	
445.438904	1.600849	3.877353	4.750510	0.000000	0.063217	0.082186	
447.030945	1.600602	3.864958	4.731504	0.000000	0.054468	0.079147	
448.622986	1.600355	3.851823	4.712963	0.000000	0.046477	0.076273	
450.215027	1.600108	3.838090	4.694870	0.000000	0.039431	0.073558	
451.807037	1.599866	3.823980	4.677213	0.000000	0.033513	0.070992	
453.399017	1.599627	3.809840	4.659976	0.000000	0.028788	0.068569	
454.990967	1.599389	3.795939	4.643149	0.000000	0.025127	0.066281	
456.582916	1.599150	3.782432	4.626715	0.000000	0.022389	0.064122	
458.174866	1.598912	3.769430	4.610664	0.000000	0.020437	0.062083	
459.766785	1.598676	3.757005	4.594984	0.000000	0.019137	0.060160	
461.358704	1.598446	3.745205	4.579663	0.000000	0.018359	0.058346	
462.950592	1.598217	3.734055	4.564689	0.000000	0.017975	0.056635	
464.542419	1.597987	3.723559	4.550052	0.000000	0.017862	0.055020	
466.134277	1.597757	3.713696	4.535749	0.000000	0.017900	0.053500	
467.726074	1.597527	3.704422	4.521796	0.000000	0.017971	0.052074	
469.317871	1.597353	3.695653	4.508152	0.000000	0.017967	0.050730	
470.909668	1.597187	3.687258	4.494804	0.000000	0.017845	0.049461	
472.501404	1.597020	3.679150	4.481748	0.000000	0.017623	0.048264	
474.093170	1.596854	3.671278	4.468971	0.000000	0.017322	0.047134	
475.684875	1.596688	3.663601	4.456466	0.000000	0.016959	0.046068	
477.276550	1.596511	3.656093	4.444224	0.000000	0.016553	0.045060	
478.868225	1.596298	3.648731	4.432238	0.000000	0.016120	0.044108	
480.459869	1.596085	3.641499	4.420531	0.000000	0.015679	0.043214	
482.051453	1.595872	3.634387	4.409087	0.000000	0.015245	0.042372	
483.643066	1.595658	3.627388	4.397874	0.000000	0.014834	0.041574	
485.234619	1.595445	3.620500	4.386886	0.000000	0.014462	0.040817	
486.826111	1.595252	3.613728	4.376115	0.000000	0.014143	0.040100	
488.417633	1.595098	3.607084	4.365556	0.000000	0.013888	0.039418	
490.009125	1.594944	3.600586	4.355221	0.000000	0.013692	0.038773	
491.600586	1.594791	3.594239	4.345124	0.000000	0.013546	0.038164	
493.191986	1.594637	3.588045	4.335220	0.000000	0.013440	0.037583	
494.783356	1.594483	3.582005	4.325501	0.000000	0.013365	0.037028	
496.374695	1.594330	3.576117	4.315962	0.000000	0.013312	0.036497	
497.966064	1.594182	3.570377	4.306602	0.000000	0.013273	0.035989	
499.557312	1.594034	3.564784	4.297470	0.000000	0.013239	0.035509	
501.148590	1.593886	3.559330	4.288501	0.000000	0.013203	0.035046	
502.739807	1.593739	3.554010	4.279689	0.000000	0.013156	0.034600	
504.330994	1.593591	3.548816	4.271029	0.000000	0.013092	0.034170	
505.922180	1.593443	3.543739	4.262546	0.000000	0.013002	0.033756	
507.513275	1.593258	3.538767	4.254244	0.000000	0.012881	0.033359	
509.104340	1.593069	3.533883	4.246078	0.000000	0.012726	0.032973	
510.695404	1.592880	3.529073	4.238045	0.000000	0.012544	0.032597	
512.286438	1.592690	3.524331	4.230155	0.000000	0.012341	0.032232	
513.877380	1.592501	3.519649	4.222442	0.000000	0.012122	0.031879	
515.468323	1.592311	3.515022	4.214848	0.000000	0.011895	0.031534	
517.059204	1.592135	3.510448	4.207370	0.000000	0.011664	0.031196	
518.650085	1.591998	3.505923	4.200024	0.000000	0.011434	0.030866	
520.240906	1.591862	3.501446	4.192834	0.000000	0.011212	0.030544	
521.831665	1.591726	3.497016	4.185748	0.000000	0.011003	0.030227	
523.422424	1.591589	3.492634	4.178761	0.000000	0.010811	0.029914	
525.013123	1.591453	3.488300	4.171915	0.000000	0.010641	0.029608	
526.603760	1.591316	3.484018	4.165187	0.000000	0.010498	0.029307	
528.194397	1.591197	3.479790	4.158549	0.000000	0.010386	0.029009	
529.784973	1.591110	3.475625	4.152010	0.000000	0.010310	0.028715	
531.375488	1.591022	3.471530	4.145611	0.000000	0.010266	0.028426	
532.965942	1.590935	3.467512	4.139291	0.000000	0.010251	0.028139	
534.556396	1.590848	3.463571	4.133050	0.000000	0.010257	0.027856	
536.146790	1.590761	3.459710	4.126945	0.000000	0.010281	0.027576	
537.737122	1.590674	3.455930	4.120919	0.000000	0.010317	0.027299	
539.327393	1.590582	3.452229	4.114963	0.000000	0.010361	0.027024	
540.917664	1.590457	3.448606	4.109124	0.000000	0.010408	0.026753	
542.507874	1.590331	3.445060	4.103367	0.000000	0.010453	0.026484	
544.098022	1.590206	3.441590	4.097673	0.000000	0.010493	0.026217	
545.688110	1.590081	3.438192	4.092087	0.000000	0.010522	0.025953	
547.278198	1.589956	3.434863	4.086580	0.000000	0.010538	0.025691	
548.868164	1.589831	3.431599	4.081128	0.000000	0.010535	0.025431	
550.458130	1.589705	3.428396	4.075783	0.000000	0.010511	0.025174	
552.048035	1.589583	3.425248	4.070508	0.000000	0.010461	0.024919	
553.637878	1.589464	3.422148	4.065283	0.000000	0.010383	0.024666	
555.227661	1.589344	3.419084	4.060168	0.000000	0.010279	0.024416	
556.817444	1.589224	3.416053	4.055105	0.000000	0.010152	0.024168	
558.407104	1.589104	3.413050	4.050099	0.000000	0.010007	0.023921	
559.996704	1.588984	3.410072	4.045193	0.000000	0.009846	0.023678	
561.586304	1.588865	3.407116	4.040328	0.000000	0.009674	0.023436	
563.175903	1.588745	3.404180	4.035534	0.000000	0.009493	0.023196	
564.765320	1.588656	3.401263	4.030815	0.000000	0.009307	0.022959	
566.354736	1.588580	3.398365	4.026133	0.000000	0.009119	0.022722	
567.944092	1.588503	3.395484	4.021543	0.000000	0.008932	0.022490	
569.533386	1.588427	3.392620	4.016996	0.000000	0.008749	0.022258	
571.122620	1.588351	3.389773	4.012502	0.000000	0.008572	0.022029	
572.711792	1.588274	3.386944	4.008085	0.000000	0.008406	0.021802	
574.300903	1.588198	3.384135	4.003698	0.000000	0.008252	0.021576	
575.890015	1.588122	3.381345	3.999393	0.000000	0.008112	0.021353	
577.479004	1.588030	3.378578	3.995128	0.000000	0.007990	0.021132	
579.067932	1.587921	3.375836	3.990912	0.000000	0.007888	0.020913	
580.656799	1.587811	3.373126	3.986766	0.000000	0.007806	0.020696	
582.245605	1.587702	3.370448	3.982642	0.000000	0.007741	0.020480	
583.834351	1.587593	3.367806	3.978602	0.000000	0.007692	0.020267	
585.423035	1.587484	3.365201	3.974588	0.000000	0.007656	0.020056	
587.011658	1.587374	3.362632	3.970632	0.000000	0.007633	0.019846	
588.600220	1.587265	3.360101	3.966724	0.000000	0.007619	0.019639	
590.188721	1.587156	3.357609	3.962850	0.000000	0.007614	0.019433	
591.777161	1.587079	3.355153	3.959043	0.000000	0.007616	0.019230	
593.365540	1.587009	3.352736	3.955252	0.000000	0.007622	0.019027	
594.953796	1.586940	3.350356	3.951538	0.000000	0.007631	0.018828	
596.542053	1.586870	3.348012	3.947842	0.000000	0.007642	0.018629	
598.130188	1.586801	3.345704	3.944205	0.000000	0.007654	0.018433	
599.718262	1.586731	3.343431	3.940601	0.000000	0.007664	0.018239	
601.306274	1.586662	3.341192	3.937039	0.000000	0.007671	0.018046	
602.894226	1.586592	3.338986	3.933522	0.000000	0.007674	0.017855	
604.482117	1.586523	3.336810	3.930033	0.000000	0.007671	0.017665	
606.069946	1.586456	3.334664	3.926600	0.000000	0.007662	0.017478	
607.657654	1.586390	3.332544	3.923184	0.000000	0.007644	0.017292	
609.245300	1.586323	3.330447	3.919832	0.000000	0.007619	0.017109	
610.832886	1.586257	3.328372	3.916486	0.000000	0.007588	0.016925	
612.420471	1.586191	3.326316	3.913211	0.000000	0.007551	0.016746	
614.007874	1.586125	3.324279	3.909941	0.000000	0.007510	0.016566	
615.595276	1.586059	3.322259	3.906734	0.000000	0.007465	0.016390	
617.182495	1.585993	3.320256	3.903537	0.000000	0.007419	0.016213	
618.769775	1.585927	3.318269	3.900396	0.000000	0.007371	0.016040	
620.356873	1.585861	3.316298	3.897269	0.000000	0.007324	0.015867	
621.943970	1.585798	3.314341	3.894193	0.000000	0.007277	0.015697	
623.530945	1.585735	3.312400	3.891132	0.000000	0.007232	0.015528	
625.117859	1.585672	3.310474	3.888120	0.000000	0.007189	0.015360	
626.704712	1.585609	3.308563	3.885124	0.000000	0.007150	0.015194	
628.291382	1.585546	3.306666	3.882174	0.000000	0.007116	0.015030	
629.878052	1.585483	3.304785	3.879239	0.000000	0.007087	0.014867	
631.464722	1.585420	3.302919	3.876350	0.000000	0.007064	0.014706	
633.051147	1.585357	3.301069	3.873476	0.000000	0.007047	0.014546	
634.637573	1.585294	3.299235	3.870646	0.000000	0.007039	0.014388	
636.223999	1.585232	3.297419	3.867828	0.000000	0.007038	0.014231	
637.810181	1.585172	3.295621	3.865058	0.000000	0.007047	0.014076	
639.396362	1.585113	3.293843	3.862294	0.000000	0.007065	0.013921	
640.982483	1.585053	3.292087	3.859581	0.000000	0.007092	0.013770	
642.568481	1.584993	3.290354	3.856868	0.000000	0.007126	0.013618	
644.154419	1.584933	3.288644	3.854212	0.000000	0.007167	0.013469	
645.740234	1.584873	3.286957	3.851553	0.000000	0.007213	0.013321	
647.326050	1.584814	3.285295	3.848948	0.000000	0.007263	0.013175	
648.911682	1.584754	3.283658	3.846345	0.000000	0.007317	0.013029	
650.497192	1.584694	3.282044	3.843786	0.000000	0.007373	0.012886	
652.082703	1.584634	3.280454	3.841237	0.000000	0.007430	0.012743	
653.668091	1.584576	3.278888	3.838724	0.000000	0.007488	0.012602	
655.253418	1.584520	3.277347	3.836228	0.000000	0.007546	0.012462	
656.838684	1.584463	3.275828	3.833757	0.000000	0.007602	0.012323	
658.423767	1.584406	3.274332	3.831313	0.000000	0.007657	0.012186	
660.008850	1.584350	3.272859	3.828882	0.000000	0.007708	0.012050	
661.593750	1.584293	3.271407	3.826490	0.000000	0.007755	0.011916	
663.178589	1.584236	3.269977	3.824098	0.000000	0.007798	0.011782	
664.763367	1.584179	3.268568	3.821756	0.000000	0.007835	0.011651	
666.348022	1.584123	3.267178	3.819412	0.000000	0.007867	0.011520	
667.932617	1.584066	3.265808	3.817108	0.000000	0.007892	0.011391	
669.517090	1.584009	3.264455	3.814813	0.000000	0.007909	0.011262	
671.101501	1.583954	3.263120	3.812544	0.000000	0.007918	0.011135	
672.685791	1.583900	3.261801	3.810298	0.000000	0.007918	0.011010	
674.269958	1.583847	3.260495	3.808062	0.000000	0.007909	0.010885	
675.854065	1.583793	3.259202	3.805863	0.000000	0.007892	0.010762	
677.438110	1.583739	3.257920	3.803664	0.000000	0.007866	0.010639	
679.021973	1.583686	3.256649	3.801507	0.000000	0.007833	0.010519	
680.605774	1.583632	3.255386	3.799353	0.000000	0.007793	0.010399	
682.189453	1.583578	3.254133	3.797225	0.000000	0.007747	0.010280	
683.773071	1.583524	3.252887	3.795117	0.000000	0.007695	0.010163	
685.356567	1.583471	3.251649	3.793017	0.000000	0.007638	0.010046	
686.940002	1.583417	3.250419	3.790954	0.000000	0.007577	0.009932	
688.523315	1.583363	3.249195	3.788890	0.000000	0.007512	0.009817	
690.106506	1.583312	3.247978	3.786861	0.000000	0.007444	0.009704	
691.689575	1.583261	3.246768	3.784841	0.000000	0.007372	0.009592	
693.272583	1.583210	3.245563	3.782836	0.000000	0.007299	0.009481	
694.855408	1.583159	3.244365	3.780859	0.000000	0.007223	0.009372	
696.438232	1.583109	3.243172	3.778881	0.000000	0.007146	0.009263	
698.020874	1.583058	3.241985	3.776941	0.000000	0.007068	0.009156	
699.603455	1.583007	3.240803	3.775005	0.000000	0.006990	0.009049	
701.185913	1.582956	3.239628	3.773086	0.000000	0.006912	0.008943	
702.768311	1.582906	3.238457	3.771192	0.000000	0.006834	0.008839	
704.350525	1.582855	3.237293	3.769298	0.000000	0.006757	0.008735	
705.932739	1.582804	3.236134	3.767439	0.000000	0.006681	0.008633	
707.514771	1.582753	3.234981	3.765585	0.000000	0.006607	0.008532	
709.096680	1.582711	3.233835	3.763744	0.000000	0.006535	0.008431	
710.678467	1.582687	3.232694	3.761930	0.000000	0.006465	0.008332	
712.260193	1.582663	3.231560	3.760115	0.000000	0.006399	0.008233	
713.841797	1.582639	3.230434	3.758330	0.000000	0.006335	0.008136	
715.423218	1.582615	3.229316	3.756554	0.000000	0.006273	0.008039	
717.004639	1.582591	3.228205	3.754784	0.000000	0.006215	0.007943	
718.585876	1.582567	3.227102	3.753047	0.000000	0.006159	0.007849	
720.167053	1.582543	3.226008	3.751310	0.000000	0.006105	0.007755	
721.748047	1.582519	3.224922	3.749591	0.000000	0.006053	0.007662	
723.328979	1.582495	3.223845	3.747891	0.000000	0.006003	0.007571	
724.909790	1.582471	3.222775	3.746190	0.000000	0.005956	0.007479	
726.490479	1.582448	3.221714	3.744521	0.000000	0.005910	0.007390	
728.071045	1.582424	3.220662	3.742857	0.000000	0.005865	0.007300	
729.651489	1.582396	3.219619	3.741198	0.000000	0.005822	0.007212	
731.231812	1.582351	3.218583	3.739571	0.000000	0.005780	0.007125	
732.812073	1.582306	3.217556	3.737944	0.000000	0.005740	0.007038	
734.392151	1.582261	3.216538	3.736331	0.000000	0.005701	0.006952	
735.972107	1.582216	3.215528	3.734738	0.000000	0.005663	0.006868	
737.552002	1.582170	3.214526	3.733145	0.000000	0.005625	0.006783	
739.131714	1.582125	3.213532	3.731576	0.000000	0.005589	0.006700	
740.711365	1.582080	3.212546	3.730018	0.000000	0.005553	0.006618	
742.290894	1.582035	3.211569	3.728460	0.000000	0.005518	0.006536	
743.870239	1.581990	3.210599	3.726931	0.000000	0.005483	0.006456	
745.449524	1.581945	3.209637	3.725408	0.000000	0.005448	0.006376	
747.028625	1.581900	3.208683	3.723884	0.000000	0.005414	0.006296	
748.607605	1.581854	3.207736	3.722394	0.000000	0.005380	0.006219	
750.186523	1.581809	3.206797	3.720903	0.000000	0.005346	0.006141	
751.765259	1.581768	3.205865	3.719417	0.000000	0.005313	0.006064	
753.343872	1.581747	3.204941	3.717959	0.000000	0.005279	0.005989	
754.922424	1.581725	3.204023	3.716501	0.000000	0.005245	0.005913	
756.500793	1.581704	3.203112	3.715050	0.000000	0.005210	0.005838	
758.079041	1.581683	3.202207	3.713625	0.000000	0.005176	0.005765	
759.657166	1.581662	3.201308	3.712199	0.000000	0.005141	0.005692	
761.235168	1.581640	3.200416	3.710783	0.000000	0.005107	0.005620	
762.813049	1.581619	3.199530	3.709388	0.000000	0.005073	0.005549	
764.390747	1.581598	3.198649	3.707993	0.000000	0.005038	0.005478	
765.968384	1.581577	3.197774	3.706608	0.000000	0.005005	0.005408	
767.545898	1.581555	3.196905	3.705245	0.000000	0.004971	0.005339	
769.123230	1.581534	3.196042	3.703881	0.000000	0.004938	0.005270	
770.700439	1.581513	3.195184	3.702527	0.000000	0.004906	0.005202	
772.277527	1.581492	3.194331	3.701194	0.000000	0.004874	0.005135	
773.854492	1.581470	3.193484	3.699860	0.000000	0.004843	0.005068	
775.431274	1.581444	3.192643	3.698535	0.000000	0.004812	0.005002	
777.007935	1.581404	3.191806	3.697231	0.000000	0.004783	0.004938	
778.584534	1.581364	3.190975	3.695927	0.000000	0.004754	0.004873	
780.160950	1.581324	3.190150	3.694628	0.000000	0.004726	0.004809	
781.737183	1.581285	3.189329	3.693354	0.000000	0.004699	0.004746	
783.313354	1.581245	3.188514	3.692079	0.000000	0.004674	0.004684	
784.889343	1.581205	3.187704	3.690805	0.000000	0.004649	0.004621	
786.465210	1.581165	3.186899	3.689559	0.000000	0.004626	0.004561	
788.040894	1.581125	3.186099	3.688313	0.000000	0.004604	0.004500	
789.616516	1.581085	3.185305	3.687067	0.000000	0.004583	0.004439	
791.191956	1.581045	3.184515	3.685846	0.000000	0.004564	0.004381	
792.767273	1.581006	3.183731	3.684628	0.000000	0.004546	0.004322	
794.342407	1.580966	3.182953	3.683409	0.000000	0.004529	0.004264	
795.917480	1.580926	3.182179	3.682210	0.000000	0.004514	0.004206	
797.492310	1.580886	3.181411	3.681019	0.000000	0.004501	0.004150	
799.067078	1.580846	3.180649	3.679829	0.000000	0.004489	0.004093	
800.641724	1.580815	3.179891	3.678649	0.000000	0.004479	0.004037	
802.216187	1.580796	3.179140	3.677486	0.000000	0.004471	0.003983	
803.790466	1.580778	3.178394	3.676322	0.000000	0.004464	0.003928	
805.364624	1.580759	3.177654	3.675162	0.000000	0.004459	0.003873	
806.938599	1.580740	3.176919	3.674025	0.000000	0.004456	0.003821	
808.512512	1.580722	3.176191	3.672888	0.000000	0.004455	0.003768	
810.086243	1.580703	3.175469	3.671751	0.000000	0.004455	0.003715	
811.659790	1.580684	3.174754	3.670634	0.000000	0.004456	0.003664	
813.233276	1.580666	3.174044	3.669523	0.000000	0.004458	0.003613	
814.806519	1.580647	3.173341	3.668412	0.000000	0.004461	0.003562	
816.379700	1.580628	3.172644	3.667310	0.000000	0.004466	0.003512	
817.952698	1.580610	3.171954	3.666225	0.000000	0.004471	0.003463	
819.525513	1.580591	3.171269	3.665140	0.000000	0.004477	0.003414	
821.098267	1.580572	3.170591	3.664055	0.000000	0.004483	0.003365	
822.670715	1.580554	3.169919	3.662993	0.000000	0.004490	0.003317	
824.243164	1.580535	3.169253	3.661933	0.000000	0.004497	0.003270	
825.815308	1.580516	3.168594	3.660872	0.000000	0.004504	0.003223	
827.387390	1.580498	3.167940	3.659823	0.000000	0.004511	0.003176	
828.959351	1.580481	3.167293	3.658788	0.000000	0.004519	0.003131	
830.531128	1.580463	3.166651	3.657753	0.000000	0.004526	0.003085	
832.102722	1.580446	3.166016	3.656717	0.000000	0.004533	0.003040	
833.674194	1.580428	3.165386	3.655704	0.000000	0.004540	0.002996	
835.245483	1.580411	3.164762	3.654692	0.000000	0.004547	0.002952	
836.816711	1.580394	3.164144	3.653681	0.000000	0.004553	0.002908	
838.387695	1.580376	3.163531	3.652678	0.000000	0.004558	0.002865	
839.958496	1.580359	3.162924	3.651690	0.000000	0.004563	0.002823	
841.529175	1.580341	3.162322	3.650702	0.000000	0.004567	0.002781	
843.099731	1.580324	3.161726	3.649715	0.000000	0.004570	0.002739	
844.670044	1.580306	3.161135	3.648744	0.000000	0.004573	0.002698	
846.240234	1.580289	3.160549	3.647779	0.000000	0.004574	0.002658	
847.810242	1.580272	3.159969	3.646815	0.000000	0.004574	0.002618	
849.380188	1.580254	3.159393	3.645851	0.000000	0.004573	0.002577	
850.949890	1.580237	3.158822	3.644910	0.000000	0.004571	0.002539	
852.519409	1.580219	3.158256	3.643968	0.000000	0.004568	0.002500	
854.088745	1.580202	3.157695	3.643027	0.000000	0.004563	0.002461	
855.658020	1.580185	3.157138	3.642092	0.000000	0.004557	0.002423	
857.227173	1.580169	3.156585	3.641173	0.000000	0.004550	0.002386	
858.796021	1.580152	3.156037	3.640254	0.000000	0.004541	0.002349	
860.364746	1.580136	3.155493	3.639335	0.000000	0.004530	0.002312	
861.933289	1.580120	3.154953	3.638427	0.000000	0.004517	0.002276	
863.501770	1.580104	3.154416	3.637530	0.000000	0.004503	0.002240	
865.069946	1.580087	3.153882	3.636633	0.000000	0.004488	0.002205	
866.638000	1.580071	3.153352	3.635736	0.000000	0.004471	0.002169	
868.205933	1.580055	3.152825	3.634853	0.000000	0.004453	0.002135	
869.773621	1.580039	3.152302	3.633978	0.000000	0.004433	0.002101	
871.341187	1.580022	3.151781	3.633102	0.000000	0.004412	0.002067	
872.908569	1.580006	3.151263	3.632226	0.000000	0.004390	0.002033	
874.475769	1.579990	3.150748	3.631367	0.000000	0.004367	0.002001	
876.042847	1.579974	3.150235	3.630513	0.000000	0.004342	0.001968	
877.609741	1.579957	3.149726	3.629658	0.000000	0.004317	0.001936	
879.176453	1.579941	3.149219	3.628804	0.000000	0.004291	0.001903	
880.742981	1.579925	3.148714	3.627967	0.000000	0.004264	0.001872	
882.309387	1.579909	3.148212	3.627134	0.000000	0.004236	0.001842	
883.875610	1.579893	3.147713	3.626300	0.000000	0.004207	0.001811	
885.441589	1.579876	3.147216	3.625466	0.000000	0.004177	0.001780	
887.007446	1.579861	3.146721	3.624650	0.000000	0.004147	0.001750	
888.573059	1.579846	3.146229	3.623837	0.000000	0.004117	0.001721	
890.138550	1.579831	3.145738	3.623024	0.000000	0.004085	0.001691	
891.703796	1.579816	3.145250	3.622211	0.000000	0.004054	0.001662	
893.268921	1.579800	3.144765	3.621413	0.000000	0.004021	0.001634	
894.833984	1.579785	3.144281	3.620620	0.000000	0.003989	0.001606	
896.398743	1.579770	3.143799	3.619826	0.000000	0.003955	0.001578	
897.963257	1.579755	3.143320	3.619033	0.000000	0.003922	0.001550	
899.527710	1.579740	3.142843	3.618252	0.000000	0.003888	0.001523	
901.091980	1.579725	3.142367	3.617479	0.000000	0.003854	0.001496	
902.656067	1.579710	3.141894	3.616705	0.000000	0.003820	0.001470	
904.219910	1.579695	3.141423	3.615932	0.000000	0.003786	0.001443	
905.783569	1.579680	3.140954	3.615167	0.000000	0.003752	0.001417	
907.347046	1.579665	3.140487	3.614413	0.000000	0.003717	0.001392	
908.910461	1.579650	3.140021	3.613658	0.000000	0.003683	0.001367	
910.473511	1.579635	3.139558	3.612904	0.000000	0.003648	0.001342	
912.036499	1.579619	3.139097	3.612153	0.000000	0.003614	0.001317	
913.599304	1.579604	3.138637	3.611418	0.000000	0.003580	0.001293	
915.161926	1.579589	3.138180	3.610682	0.000000	0.003546	0.001269	
916.724304	1.579574	3.137724	3.609947	0.000000	0.003512	0.001246	
918.286499	1.579559	3.137270	3.609212	0.000000	0.003478	0.001222	
919.848511	1.579545	3.136819	3.608492	0.000000	0.003444	0.001199	
921.410339	1.579531	3.136369	3.607776	0.000000	0.003411	0.001177	
922.971985	1.579517	3.135921	3.607059	0.000000	0.003378	0.001154	
924.533508	1.579503	3.135475	3.606342	0.000000	0.003345	0.001132	
926.094727	1.579489	3.135031	3.605634	0.000000	0.003313	0.001110	
927.655884	1.579475	3.134589	3.604935	0.000000	0.003281	0.001089	
929.216675	1.579461	3.134150	3.604237	0.000000	0.003249	0.001068	
930.777466	1.579447	3.133712	3.603539	0.000000	0.003218	0.001047	
932.337891	1.579433	3.133276	3.602840	0.000000	0.003187	0.001025	
933.898254	1.579419	3.132842	3.602160	0.000000	0.003157	0.001005	
935.458374	1.579405	3.132410	3.601479	0.000000	0.003127	0.000986	
937.018250	1.579391	3.131981	3.600798	0.000000	0.003097	0.000966	
938.578003	1.579377	3.131553	3.600117	0.000000	0.003067	0.000946	
940.137573	1.579363	3.131127	3.599445	0.000000	0.003038	0.000926	
941.696899	1.579349	3.130704	3.598782	0.000000	0.003009	0.000908	
943.256042	1.579335	3.130282	3.598119	0.000000	0.002981	0.000889	
944.815063	1.579321	3.129863	3.597457	0.000000	0.002953	0.000871	
946.373718	1.579307	3.129445	3.596794	0.000000	0.002925	0.000852	
947.932312	1.579293	3.129030	3.596146	0.000000	0.002898	0.000834	
949.490723	1.579279	3.128616	3.595500	0.000000	0.002871	0.000817	
951.048828	1.579265	3.128204	3.594853	0.000000	0.002845	0.000799	
952.606812	1.579251	3.127795	3.594207	0.000000	0.002818	0.000782	
954.164551	1.579238	3.127387	3.593565	0.000000	0.002792	0.000765	
955.722168	1.579225	3.126982	3.592936	0.000000	0.002767	0.000749	
957.279480	1.579212	3.126578	3.592307	0.000000	0.002742	0.000732	
958.836609	1.579199	3.126176	3.591678	0.000000	0.002717	0.000716	
960.393555	1.579186	3.125777	3.591049	0.000000	0.002692	0.000700	
961.950378	1.579173	3.125379	3.590428	0.000000	0.002668	0.000684	
963.506958	1.579160	3.124983	3.589816	0.000000	0.002644	0.000669	
965.063293	1.579147	3.124589	3.589203	0.000000	0.002621	0.000654	
966.619324	1.579134	3.124197	3.588590	0.000000	0.002598	0.000639	
968.175293	1.579121	3.123807	3.587978	0.000000	0.002575	0.000624	
969.731079	1.579108	3.123419	3.587375	0.000000	0.002552	0.000609	
971.286499	1.579096	3.123033	3.586780	0.000000	0.002530	0.000595	
972.841919	1.579083	3.122649	3.586183	0.000000	0.002508	0.000581	
974.396973	1.579070	3.122266	3.585587	0.000000	0.002487	0.000567	
975.951843	1.579057	3.121886	3.584991	0.000000	0.002466	0.000553	
977.506531	1.579044	3.121507	3.584407	0.000000	0.002445	0.000540	
979.061035	1.579031	3.121130	3.583827	0.000000	0.002425	0.000527	
980.615356	1.579018	3.120755	3.583246	0.000000	0.002404	0.000514	
982.169312	1.579005	3.120382	3.582666	0.000000	0.002385	0.000502	
983.723267	1.578992	3.120011	3.582086	0.000000	0.002365	0.000489	
985.276855	1.578979	3.119642	3.581517	0.000000	0.002346	0.000477	
986.830261	1.578967	3.119274	3.580953	0.000000	0.002327	0.000465	
988.383484	1.578954	3.118908	3.580389	0.000000	0.002309	0.000453	
989.936523	1.578941	3.118544	3.579824	0.000000	0.002291	0.000441	
991.489258	1.578928	3.118182	3.579260	0.000000	0.002273	0.000429	
993.041809	1.578924	3.117821	3.578706	0.000000	0.002255	0.000418	
994.594116	1.578924	3.117463	3.578156	0.000000	0.002238	0.000407	
996.146301	1.578924	3.117106	3.577607	0.000000	0.002221	0.000397	
997.698242	1.578924	3.116751	3.577058	0.000000	0.002205	0.000386	
999.249878	1.578924	3.116398	3.576509	0.000000	0.002189	0.000375
