Repository: ELFREELAND/xrf-thickness-studies

File: ellipsometry/ELF/2566/2566 optical constants.txt
All Layer Optical Constants
Wavelength (nm)	n, GaP Oxide	n, B-Spline	n, SI_JAW	k, GaP Oxide	k, B-Spline	k, SI_JAW
211.576874	1.806929	1.452360	1.123567	0.003440	2.953957	3.022594	
213.164581	1.801366	1.462253	1.145748	0.002967	3.020168	3.055785	
214.752319	1.796011	1.478573	1.168772	0.002497	3.089410	3.089487	
216.340134	1.790912	1.500863	1.192738	0.002132	3.160469	3.123678	
217.928055	1.786005	1.527371	1.217744	0.001848	3.232203	3.158371	
219.516022	1.781151	1.554803	1.243896	0.001397	3.305794	3.193607	
221.104050	1.776367	1.581864	1.271268	0.001173	3.387522	3.229531	
222.692169	1.771816	1.614482	1.300082	0.000950	3.482471	3.266649	
224.280350	1.767480	1.659887	1.331440	0.000729	3.590855	3.306002	
225.868576	1.763291	1.724442	1.368742	0.000510	3.709910	3.347950	
227.456879	1.759150	1.813703	1.417031	0.000293	3.834994	3.388365	
229.045258	1.755276	1.931749	1.476103	0.000079	3.958350	3.417338	
230.633713	1.751450	2.078651	1.535902	0.000000	4.072014	3.427399	
232.222244	1.747662	2.254817	1.583465	0.000000	4.168267	3.422007	
233.810822	1.743917	2.456047	1.613059	0.000000	4.234557	3.412525	
235.399445	1.740412	2.670322	1.628942	0.000000	4.263864	3.408360	
236.988159	1.736960	2.885544	1.637225	0.000000	4.255549	3.412519	
238.576935	1.733552	3.092731	1.642134	0.000000	4.213378	3.424280	
240.165741	1.730382	3.285258	1.645569	0.000000	4.140817	3.442288	
241.754639	1.727244	3.455464	1.648309	0.000000	4.043181	3.465570	
243.343597	1.724156	3.599771	1.650725	0.000000	3.929772	3.493745	
244.932617	1.721282	3.718125	1.653081	0.000000	3.807425	3.526508	
246.521698	1.718439	3.809966	1.655635	0.000000	3.682688	3.563881	
248.110840	1.715615	3.877755	1.658714	0.000000	3.564237	3.606118	
249.700027	1.712840	3.928031	1.662727	0.000000	3.458481	3.653296	
251.289276	1.710177	3.970243	1.668192	0.000000	3.368133	3.705624	
252.878616	1.707630	4.012236	1.675715	0.000000	3.289159	3.763267	
254.467972	1.705125	4.057262	1.685985	0.000000	3.217251	3.826319	
256.057404	1.702677	4.108469	1.699746	0.000000	3.148421	3.894793	
257.646881	1.700397	4.167708	1.717770	0.000000	3.074813	3.968604	
259.236420	1.698043	4.230273	1.740836	0.000000	2.988537	4.047571	
260.826019	1.695632	4.287527	1.769707	0.000000	2.885042	4.131420	
262.415680	1.693550	4.326817	1.805106	0.000000	2.767058	4.219814	
264.005371	1.691507	4.343187	1.847700	0.000000	2.646018	4.312377	
265.595154	1.689352	4.338562	1.898091	0.000000	2.530756	4.408767	
267.184967	1.687262	4.318142	1.956990	0.000000	2.427543	4.508855	
268.774811	1.685311	4.288484	2.025317	0.000000	2.337417	4.612829	
270.364716	1.683378	4.252752	2.104447	0.000000	2.259367	4.721065	
271.954681	1.681464	4.213141	2.197320	0.000000	2.192983	4.833691	
273.544739	1.679574	4.171889	2.309657	0.000000	2.137818	4.948874	
275.134796	1.677697	4.130891	2.444857	0.000000	2.092727	5.060009	
276.724915	1.675961	4.091363	2.602002	0.000000	2.056580	5.157740	
278.315063	1.674275	4.054330	2.773091	0.000000	2.028364	5.234608	
279.905273	1.672616	4.020842	2.946965	0.000000	2.006907	5.294608	
281.495544	1.670964	3.991459	3.122405	0.000000	1.990589	5.347751	
283.085876	1.669457	3.966105	3.309460	0.000000	1.977946	5.401219	
284.676208	1.667986	3.944285	3.524439	0.000000	1.967763	5.446385	
286.266602	1.666430	3.924992	3.769389	0.000000	1.959346	5.464629	
287.857056	1.664845	3.907525	4.033906	0.000000	1.952937	5.434958	
289.447571	1.663379	3.891795	4.295397	0.000000	1.948782	5.349046	
291.038086	1.661969	3.877932	4.531756	0.000000	1.946999	5.213264	
292.628662	1.660576	3.866269	4.724962	0.000000	1.947546	5.040545	
294.219299	1.659196	3.857085	4.871256	0.000000	1.949978	4.851742	
295.809967	1.657876	3.850295	4.974534	0.000000	1.953806	4.662869	
297.400665	1.656662	3.845620	5.042196	0.000000	1.958658	4.484626	
298.991394	1.655434	3.842550	5.082824	0.000000	1.964312	4.323081	
300.582214	1.654115	3.840370	5.105662	0.000000	1.971171	4.179348	
302.173035	1.652795	3.839093	5.116897	0.000000	1.980124	4.052912	
303.763916	1.651607	3.839254	5.121128	0.000000	1.991823	3.942152	
305.354797	1.650446	3.841707	5.121561	0.000000	2.006680	3.845023	
306.945740	1.649359	3.847766	5.120307	0.000000	2.024688	3.759509	
308.536743	1.648350	3.858596	5.118719	0.000000	2.044604	3.683820	
310.127747	1.647333	3.874122	5.117632	0.000000	2.064985	3.616173	
311.718811	1.646225	3.893653	5.117527	0.000000	2.084797	3.555275	
313.309906	1.645117	3.915946	5.118678	0.000000	2.103415	3.500050	
314.901062	1.644098	3.938720	5.121222	0.000000	2.121299	3.449606	
316.492218	1.643136	3.960805	5.125203	0.000000	2.141979	3.403207	
318.083435	1.642175	3.984306	5.130598	0.000000	2.168834	3.360251	
319.674652	1.641236	4.012911	5.137349	0.000000	2.203972	3.320253	
321.265930	1.640297	4.051753	5.145371	0.000000	2.248209	3.282828	
322.857208	1.639368	4.108418	5.154595	0.000000	2.299846	3.247722	
324.448547	1.638452	4.189119	5.164930	0.000000	2.349557	3.214689	
326.039917	1.637535	4.292044	5.176298	0.000000	2.387426	3.183554	
327.631287	1.636637	4.412485	5.188648	0.000000	2.406781	3.154212	
329.222717	1.635743	4.544666	5.201956	0.000000	2.403240	3.126601	
330.814178	1.634861	4.682006	5.216225	0.000000	2.374165	3.100694	
332.405670	1.634098	4.817051	5.231498	0.000000	2.319921	3.076511	
333.997162	1.633335	4.945163	5.247900	0.000000	2.243483	3.054154	
335.588684	1.632547	5.063470	5.265495	0.000000	2.146962	3.033575	
337.180267	1.631697	5.169292	5.284428	0.000000	2.031825	3.014819	
338.771881	1.630847	5.259481	5.304890	0.000000	1.899147	2.997952	
340.363464	1.630047	5.329104	5.327271	0.000000	1.750154	2.983178	
341.955139	1.629323	5.371788	5.351707	0.000000	1.590644	2.970403	
343.546814	1.628598	5.386067	5.378484	0.000000	1.428935	2.959686	
345.138489	1.627926	5.372916	5.408265	0.000000	1.272072	2.951328	
346.730194	1.627321	5.334624	5.441346	0.000000	1.126548	2.945338	
348.321960	1.626716	5.275058	5.478192	0.000000	0.998745	2.941857	
349.913727	1.626079	5.201313	5.520452	0.000000	0.894881	2.941573	
351.505493	1.625392	5.124654	5.568836	0.000000	0.815379	2.944403	
353.097321	1.624705	5.051649	5.625729	0.000000	0.755148	2.950624	
354.689148	1.624047	4.985602	5.694625	0.000000	0.709409	2.959714	
356.280975	1.623474	4.928205	5.777904	0.000000	0.673630	2.969819	
357.872864	1.622901	4.879800	5.882858	0.000000	0.643441	2.976306	
359.464752	1.622326	4.839216	6.008857	0.000000	0.614672	2.973300	
361.056641	1.621676	4.802929	6.160621	0.000000	0.584503	2.947463	
362.648560	1.621026	4.767830	6.329084	0.000000	0.553530	2.891906	
364.240509	1.620375	4.732654	6.505469	0.000000	0.522802	2.790610	
365.832458	1.619802	4.696824	6.673759	0.000000	0.493249	2.647725	
367.424438	1.619260	4.660179	6.813735	0.000000	0.465727	2.458580	
369.016418	1.618718	4.622908	6.919016	0.000000	0.441041	2.242430	
370.608429	1.618206	4.585632	6.973244	0.000000	0.419942	2.009657	
372.200470	1.617767	4.549604	6.986702	0.000000	0.402598	1.777787	
373.792480	1.617329	4.515676	6.959728	0.000000	0.388318	1.559561	
375.384521	1.616890	4.484214	6.903574	0.000000	0.376374	1.361493	
376.976593	1.616396	4.455363	6.828031	0.000000	0.366071	1.185566	
378.568665	1.615884	4.429094	6.738420	0.000000	0.356738	1.035435	
380.160736	1.615373	4.405219	6.642571	0.000000	0.347734	0.904950	
381.752838	1.614864	4.383337	6.543668	0.000000	0.338451	0.794338	
383.344940	1.614367	4.362684	6.444571	0.000000	0.328519	0.701055	
384.937073	1.613871	4.342617	6.346990	0.000000	0.318141	0.621250	
386.529175	1.613374	4.322822	6.252538	0.000000	0.307596	0.554772	
388.121307	1.612915	4.303129	6.161996	0.000000	0.297138	0.499205	
389.713440	1.612514	4.283461	6.075556	0.000000	0.287009	0.452196	
391.305603	1.612112	4.263816	5.993925	0.000000	0.277437	0.413049	
392.897766	1.611711	4.244275	5.917501	0.000000	0.268638	0.380703	
394.489929	1.611316	4.225036	5.845666	0.000000	0.260809	0.353280	
396.082092	1.610927	4.206440	5.778327	0.000000	0.253950	0.329924	
397.674255	1.610538	4.188683	5.715893	0.000000	0.247870	0.310244	
399.266418	1.610148	4.171847	5.657641	0.000000	0.242380	0.293175	
400.858612	1.609766	4.155959	5.603062	0.000000	0.237297	0.278041	
402.450806	1.609388	4.141005	5.551841	0.000000	0.232448	0.264420	
404.042999	1.609011	4.126928	5.503875	0.000000	0.227669	0.252050	
405.635193	1.608634	4.113635	5.458797	0.000000	0.222799	0.240640	
407.227356	1.608262	4.100958	5.416060	0.000000	0.217693	0.229918	
408.819550	1.607896	4.088629	5.375411	0.000000	0.212313	0.219767	
410.411774	1.607531	4.076465	5.336623	0.000000	0.206788	0.210109	
412.003967	1.607165	4.064384	5.299551	0.000000	0.201251	0.200903	
413.596130	1.606802	4.052353	5.264136	0.000000	0.195826	0.192151	
415.188324	1.606448	4.040378	5.230059	0.000000	0.190634	0.183777	
416.780518	1.606095	4.028498	5.197213	0.000000	0.185789	0.175767	
418.372711	1.605741	4.016791	5.165506	0.000000	0.181399	0.168109	
419.964905	1.605387	4.005387	5.134860	0.000000	0.177566	0.160794	
421.557068	1.605094	3.994516	5.105204	0.000000	0.174370	0.153811	
423.149231	1.604820	3.984500	5.076480	0.000000	0.171683	0.147151	
424.741394	1.604547	3.975487	5.048683	0.000000	0.169234	0.140820	
426.333588	1.604273	3.967520	5.021740	0.000000	0.166762	0.134800	
427.925720	1.603987	3.960579	4.995576	0.000000	0.164021	0.129068	
429.517883	1.603656	3.954589	4.970156	0.000000	0.160772	0.123615	
431.110016	1.603325	3.949429	4.945444	0.000000	0.156793	0.118429	
432.702148	1.602994	3.944926	4.921410	0.000000	0.151870	0.113501	
434.294281	1.602663	3.940843	4.898025	0.000000	0.145800	0.108820	
435.886414	1.602370	3.936834	4.875263	0.000000	0.138398	0.104377	
437.478516	1.602114	3.932363	4.853099	0.000000	0.129667	0.100163	
439.070648	1.601858	3.927047	4.831511	0.000000	0.119913	0.096167	
440.662750	1.601602	3.920692	4.810478	0.000000	0.109451	0.092380	
442.254791	1.601346	3.913190	4.789980	0.000000	0.098578	0.088794	
443.846863	1.601096	3.904494	4.769996	0.000000	0.087577	0.085399	
445.438904	1.600849	3.894607	4.750510	0.000000	0.076722	0.082186	
447.030945	1.600602	3.883579	4.731504	0.000000	0.066273	0.079147	
448.622986	1.600355	3.871504	4.712963	0.000000	0.056484	0.076273	
450.215027	1.600108	3.858531	4.694870	0.000000	0.047602	0.073558	
451.807037	1.599866	3.844902	4.677213	0.000000	0.039866	0.070992	
453.399017	1.599627	3.831009	4.659976	0.000000	0.033382	0.068569	
454.990967	1.599389	3.817152	4.643149	0.000000	0.028035	0.066281	
456.582916	1.599150	3.803509	4.626715	0.000000	0.023693	0.064122	
458.174866	1.598912	3.790208	4.610664	0.000000	0.020231	0.062083	
459.766785	1.598676	3.777339	4.594984	0.000000	0.017525	0.060160	
461.358704	1.598446	3.764965	4.579663	0.000000	0.015457	0.058346	
462.950592	1.598217	3.753129	4.564689	0.000000	0.013910	0.056635	
464.542419	1.597987	3.741852	4.550052	0.000000	0.012771	0.055020	
466.134277	1.597757	3.731133	4.535749	0.000000	0.011930	0.053500	
467.726074	1.597527	3.720954	4.521796	0.000000	0.011279	0.052074	
469.317871	1.597353	3.711257	4.508152	0.000000	0.010716	0.050730	
470.909668	1.597187	3.701950	4.494804	0.000000	0.010193	0.049461	
472.501404	1.597020	3.692974	4.481748	0.000000	0.009707	0.048264	
474.093170	1.596854	3.684293	4.468971	0.000000	0.009257	0.047134	
475.684875	1.596688	3.675879	4.456466	0.000000	0.008840	0.046068	
477.276550	1.596511	3.667710	4.444224	0.000000	0.008457	0.045060	
478.868225	1.596298	3.659771	4.432238	0.000000	0.008105	0.044108	
480.459869	1.596085	3.652046	4.420531	0.000000	0.007782	0.043214	
482.051453	1.595872	3.644524	4.409087	0.000000	0.007489	0.042372	
483.643066	1.595658	3.637195	4.397874	0.000000	0.007223	0.041574	
485.234619	1.595445	3.630049	4.386886	0.000000	0.006984	0.040817	
486.826111	1.595252	3.623080	4.376115	0.000000	0.006769	0.040100	
488.417633	1.595098	3.616282	4.365556	0.000000	0.006578	0.039418	
490.009125	1.594944	3.609650	4.355221	0.000000	0.006406	0.038773	
491.600586	1.594791	3.603180	4.345124	0.000000	0.006251	0.038164	
493.191986	1.594637	3.596865	4.335220	0.000000	0.006108	0.037583	
494.783356	1.594483	3.590699	4.325501	0.000000	0.005973	0.037028	
496.374695	1.594330	3.584677	4.315962	0.000000	0.005844	0.036497	
497.966064	1.594182	3.578793	4.306602	0.000000	0.005715	0.035989	
499.557312	1.594034	3.573042	4.297470	0.000000	0.005585	0.035509	
501.148590	1.593886	3.567416	4.288501	0.000000	0.005450	0.035046	
502.739807	1.593739	3.561910	4.279689	0.000000	0.005306	0.034600	
504.330994	1.593591	3.556518	4.271029	0.000000	0.005151	0.034170	
505.922180	1.593443	3.551231	4.262546	0.000000	0.004981	0.033756	
507.513275	1.593258	3.546041	4.254244	0.000000	0.004795	0.033359	
509.104340	1.593069	3.540938	4.246078	0.000000	0.004591	0.032973	
510.695404	1.592880	3.535912	4.238045	0.000000	0.004374	0.032597	
512.286438	1.592690	3.530957	4.230155	0.000000	0.004149	0.032232	
513.877380	1.592501	3.526069	4.222442	0.000000	0.003920	0.031879	
515.468323	1.592311	3.521245	4.214848	0.000000	0.003690	0.031534	
517.059204	1.592135	3.516480	4.207370	0.000000	0.003463	0.031196	
518.650085	1.591998	3.511773	4.200024	0.000000	0.003243	0.030866	
520.240906	1.591862	3.507123	4.192834	0.000000	0.003035	0.030544	
521.831665	1.591726	3.502528	4.185748	0.000000	0.002840	0.030227	
523.422424	1.591589	3.497988	4.178761	0.000000	0.002664	0.029914	
525.013123	1.591453	3.493503	4.171915	0.000000	0.002508	0.029608	
526.603760	1.591316	3.489075	4.165187	0.000000	0.002377	0.029307	
528.194397	1.591197	3.484706	4.158549	0.000000	0.002274	0.029009	
529.784973	1.591110	3.480399	4.152010	0.000000	0.002200	0.028715	
531.375488	1.591022	3.476161	4.145611	0.000000	0.002154	0.028426	
532.965942	1.590935	3.471994	4.139291	0.000000	0.002135	0.028139	
534.556396	1.590848	3.467900	4.133050	0.000000	0.002137	0.027856	
536.146790	1.590761	3.463879	4.126945	0.000000	0.002158	0.027576	
537.737122	1.590674	3.459932	4.120919	0.000000	0.002195	0.027299	
539.327393	1.590582	3.456058	4.114963	0.000000	0.002244	0.027024	
540.917664	1.590457	3.452256	4.109124	0.000000	0.002304	0.026753	
542.507874	1.590331	3.448527	4.103367	0.000000	0.002370	0.026484	
544.098022	1.590206	3.444867	4.097673	0.000000	0.002441	0.026217	
545.688110	1.590081	3.441275	4.092087	0.000000	0.002514	0.025953	
547.278198	1.589956	3.437751	4.086580	0.000000	0.002586	0.025691	
548.868164	1.589831	3.434291	4.081128	0.000000	0.002654	0.025431	
550.458130	1.589705	3.430893	4.075783	0.000000	0.002717	0.025174	
552.048035	1.589583	3.427554	4.070508	0.000000	0.002771	0.024919	
553.637878	1.589464	3.424269	4.065283	0.000000	0.002815	0.024666	
555.227661	1.589344	3.421035	4.060168	0.000000	0.002850	0.024416	
556.817444	1.589224	3.417847	4.055105	0.000000	0.002876	0.024168	
558.407104	1.589104	3.414703	4.050099	0.000000	0.002895	0.023921	
559.996704	1.588984	3.411601	4.045193	0.000000	0.002906	0.023678	
561.586304	1.588865	3.408539	4.040328	0.000000	0.002913	0.023436	
563.175903	1.588745	3.405517	4.035534	0.000000	0.002915	0.023196	
564.765320	1.588656	3.402531	4.030815	0.000000	0.002913	0.022959	
566.354736	1.588580	3.399582	4.026133	0.000000	0.002909	0.022722	
567.944092	1.588503	3.396669	4.021543	0.000000	0.002903	0.022490	
569.533386	1.588427	3.393790	4.016996	0.000000	0.002896	0.022258	
571.122620	1.588351	3.390944	4.012502	0.000000	0.002889	0.022029	
572.711792	1.588274	3.388132	4.008085	0.000000	0.002882	0.021802	
574.300903	1.588198	3.385353	4.003698	0.000000	0.002878	0.021576	
575.890015	1.588122	3.382606	3.999393	0.000000	0.002876	0.021353	
577.479004	1.588030	3.379892	3.995128	0.000000	0.002876	0.021132	
579.067932	1.587921	3.377211	3.990912	0.000000	0.002881	0.020913	
580.656799	1.587811	3.374563	3.986766	0.000000	0.002889	0.020696	
582.245605	1.587702	3.371950	3.982642	0.000000	0.002901	0.020480	
583.834351	1.587593	3.369370	3.978602	0.000000	0.002915	0.020267	
585.423035	1.587484	3.366824	3.974588	0.000000	0.002932	0.020056	
587.011658	1.587374	3.364312	3.970632	0.000000	0.002950	0.019846	
588.600220	1.587265	3.361833	3.966724	0.000000	0.002969	0.019639	
590.188721	1.587156	3.359387	3.962850	0.000000	0.002989	0.019433	
591.777161	1.587079	3.356972	3.959043	0.000000	0.003008	0.019230	
593.365540	1.587009	3.354590	3.955252	0.000000	0.003028	0.019027	
594.953796	1.586940	3.352238	3.951538	0.000000	0.003046	0.018828	
596.542053	1.586870	3.349917	3.947842	0.000000	0.003064	0.018629	
598.130188	1.586801	3.347626	3.944205	0.000000	0.003079	0.018433	
599.718262	1.586731	3.345364	3.940601	0.000000	0.003093	0.018239	
601.306274	1.586662	3.343130	3.937039	0.000000	0.003104	0.018046	
602.894226	1.586592	3.340924	3.933522	0.000000	0.003112	0.017855	
604.482117	1.586523	3.338745	3.930033	0.000000	0.003117	0.017665	
606.069946	1.586456	3.336591	3.926600	0.000000	0.003118	0.017478	
607.657654	1.586390	3.334461	3.923184	0.000000	0.003115	0.017292	
609.245300	1.586323	3.332355	3.919832	0.000000	0.003109	0.017109	
610.832886	1.586257	3.330270	3.916486	0.000000	0.003100	0.016925	
612.420471	1.586191	3.328206	3.913211	0.000000	0.003087	0.016746	
614.007874	1.586125	3.326163	3.909941	0.000000	0.003073	0.016566	
615.595276	1.586059	3.324139	3.906734	0.000000	0.003058	0.016390	
617.182495	1.585993	3.322135	3.903537	0.000000	0.003041	0.016213	
618.769775	1.585927	3.320150	3.900396	0.000000	0.003024	0.016040	
620.356873	1.585861	3.318183	3.897269	0.000000	0.003006	0.015867	
621.943970	1.585798	3.316235	3.894193	0.000000	0.002989	0.015697	
623.530945	1.585735	3.314304	3.891132	0.000000	0.002973	0.015528	
625.117859	1.585672	3.312392	3.888120	0.000000	0.002958	0.015360	
626.704712	1.585609	3.310497	3.885124	0.000000	0.002944	0.015194	
628.291382	1.585546	3.308619	3.882174	0.000000	0.002933	0.015030	
629.878052	1.585483	3.306760	3.879239	0.000000	0.002924	0.014867	
631.464722	1.585420	3.304917	3.876350	0.000000	0.002918	0.014706	
633.051147	1.585357	3.303093	3.873476	0.000000	0.002915	0.014546	
634.637573	1.585294	3.301286	3.870646	0.000000	0.002915	0.014388	
636.223999	1.585232	3.299498	3.867828	0.000000	0.002920	0.014231	
637.810181	1.585172	3.297728	3.865058	0.000000	0.002929	0.014076	
639.396362	1.585113	3.295977	3.862294	0.000000	0.002942	0.013921	
640.982483	1.585053	3.294247	3.859581	0.000000	0.002959	0.013770	
642.568481	1.584993	3.292537	3.856868	0.000000	0.002980	0.013618	
644.154419	1.584933	3.290848	3.854212	0.000000	0.003003	0.013469	
645.740234	1.584873	3.289180	3.851553	0.000000	0.003028	0.013321	
647.326050	1.584814	3.287533	3.848948	0.000000	0.003055	0.013175	
648.911682	1.584754	3.285907	3.846345	0.000000	0.003082	0.013029	
650.497192	1.584694	3.284301	3.843786	0.000000	0.003110	0.012886	
652.082703	1.584634	3.282716	3.841237	0.000000	0.003137	0.012743	
653.668091	1.584576	3.281150	3.838724	0.000000	0.003164	0.012602	
655.253418	1.584520	3.279605	3.836228	0.000000	0.003189	0.012462	
656.838684	1.584463	3.278079	3.833757	0.000000	0.003213	0.012323	
658.423767	1.584406	3.276572	3.831313	0.000000	0.003234	0.012186	
660.008850	1.584350	3.275084	3.828882	0.000000	0.003252	0.012050	
661.593750	1.584293	3.273615	3.826490	0.000000	0.003267	0.011916	
663.178589	1.584236	3.272163	3.824098	0.000000	0.003278	0.011782	
664.763367	1.584179	3.270728	3.821756	0.000000	0.003285	0.011651	
666.348022	1.584123	3.269310	3.819412	0.000000	0.003288	0.011520	
667.932617	1.584066	3.267908	3.817108	0.000000	0.003285	0.011391	
669.517090	1.584009	3.266521	3.814813	0.000000	0.003277	0.011262	
671.101501	1.583954	3.265149	3.812544	0.000000	0.003263	0.011135	
672.685791	1.583900	3.263790	3.810298	0.000000	0.003243	0.011010	
674.269958	1.583847	3.262443	3.808062	0.000000	0.003217	0.010885	
675.854065	1.583793	3.261107	3.805863	0.000000	0.003184	0.010762	
677.438110	1.583739	3.259782	3.803664	0.000000	0.003146	0.010639	
679.021973	1.583686	3.258466	3.801507	0.000000	0.003104	0.010519	
680.605774	1.583632	3.257158	3.799353	0.000000	0.003056	0.010399	
682.189453	1.583578	3.255859	3.797225	0.000000	0.003006	0.010280	
683.773071	1.583524	3.254567	3.795117	0.000000	0.002951	0.010163	
685.356567	1.583471	3.253283	3.793017	0.000000	0.002894	0.010046	
686.940002	1.583417	3.252007	3.790954	0.000000	0.002835	0.009932	
688.523315	1.583363	3.250737	3.788890	0.000000	0.002774	0.009817	
690.106506	1.583312	3.249474	3.786861	0.000000	0.002711	0.009704	
691.689575	1.583261	3.248218	3.784841	0.000000	0.002648	0.009592	
693.272583	1.583210	3.246968	3.782836	0.000000	0.002584	0.009481	
694.855408	1.583159	3.245725	3.780859	0.000000	0.002520	0.009372	
696.438232	1.583109	3.244488	3.778881	0.000000	0.002456	0.009263	
698.020874	1.583058	3.243257	3.776941	0.000000	0.002393	0.009156	
699.603455	1.583007	3.242033	3.775005	0.000000	0.002331	0.009049	
701.185913	1.582956	3.240814	3.773086	0.000000	0.002271	0.008943	
702.768311	1.582906	3.239603	3.771192	0.000000	0.002213	0.008839	
704.350525	1.582855	3.238397	3.769298	0.000000	0.002157	0.008735	
705.932739	1.582804	3.237199	3.767439	0.000000	0.002103	0.008633	
707.514771	1.582753	3.236006	3.765585	0.000000	0.002052	0.008532	
709.096680	1.582711	3.234822	3.763744	0.000000	0.002005	0.008431	
710.678467	1.582687	3.233644	3.761930	0.000000	0.001961	0.008332	
712.260193	1.582663	3.232474	3.760115	0.000000	0.001922	0.008233	
713.841797	1.582639	3.231313	3.758330	0.000000	0.001886	0.008136	
715.423218	1.582615	3.230160	3.756554	0.000000	0.001853	0.008039	
717.004639	1.582591	3.229016	3.754784	0.000000	0.001825	0.007943	
718.585876	1.582567	3.227882	3.753047	0.000000	0.001799	0.007849	
720.167053	1.582543	3.226757	3.751310	0.000000	0.001777	0.007755	
721.748047	1.582519	3.225642	3.749591	0.000000	0.001757	0.007662	
723.328979	1.582495	3.224536	3.747891	0.000000	0.001740	0.007571	
724.909790	1.582471	3.223440	3.746190	0.000000	0.001725	0.007479	
726.490479	1.582448	3.222354	3.744521	0.000000	0.001713	0.007390	
728.071045	1.582424	3.221277	3.742857	0.000000	0.001702	0.007300	
729.651489	1.582396	3.220210	3.741198	0.000000	0.001693	0.007212	
731.231812	1.582351	3.219153	3.739571	0.000000	0.001686	0.007125	
732.812073	1.582306	3.218105	3.737944	0.000000	0.001681	0.007038	
734.392151	1.582261	3.217067	3.736331	0.000000	0.001676	0.006952	
735.972107	1.582216	3.216038	3.734738	0.000000	0.001673	0.006868	
737.552002	1.582170	3.215019	3.733145	0.000000	0.001670	0.006783	
739.131714	1.582125	3.214008	3.731576	0.000000	0.001669	0.006700	
740.711365	1.582080	3.213007	3.730018	0.000000	0.001668	0.006618	
742.290894	1.582035	3.212016	3.728460	0.000000	0.001667	0.006536	
743.870239	1.581990	3.211033	3.726931	0.000000	0.001667	0.006456	
745.449524	1.581945	3.210059	3.725408	0.000000	0.001666	0.006376	
747.028625	1.581900	3.209094	3.723884	0.000000	0.001666	0.006296	
748.607605	1.581854	3.208137	3.722394	0.000000	0.001666	0.006219	
750.186523	1.581809	3.207188	3.720903	0.000000	0.001665	0.006141	
751.765259	1.581768	3.206248	3.719417	0.000000	0.001664	0.006064	
753.343872	1.581747	3.205315	3.717959	0.000000	0.001662	0.005989	
754.922424	1.581725	3.204391	3.716501	0.000000	0.001659	0.005913	
756.500793	1.581704	3.203473	3.715050	0.000000	0.001656	0.005838	
758.079041	1.581683	3.202563	3.713625	0.000000	0.001652	0.005765	
759.657166	1.581662	3.201659	3.712199	0.000000	0.001647	0.005692	
761.235168	1.581640	3.200762	3.710783	0.000000	0.001642	0.005620	
762.813049	1.581619	3.199871	3.709388	0.000000	0.001637	0.005549	
764.390747	1.581598	3.198986	3.707993	0.000000	0.001631	0.005478	
765.968384	1.581577	3.198107	3.706608	0.000000	0.001625	0.005408	
767.545898	1.581555	3.197234	3.705245	0.000000	0.001619	0.005339	
769.123230	1.581534	3.196368	3.703881	0.000000	0.001613	0.005270	
770.700439	1.581513	3.195506	3.702527	0.000000	0.001608	0.005202	
772.277527	1.581492	3.194651	3.701194	0.000000	0.001602	0.005135	
773.854492	1.581470	3.193801	3.699860	0.000000	0.001597	0.005068	
775.431274	1.581444	3.192957	3.698535	0.000000	0.001592	0.005002	
777.007935	1.581404	3.192118	3.697231	0.000000	0.001587	0.004938	
778.584534	1.581364	3.191285	3.695927	0.000000	0.001584	0.004873	
780.160950	1.581324	3.190457	3.694628	0.000000	0.001580	0.004809	
781.737183	1.581285	3.189634	3.693354	0.000000	0.001578	0.004746	
783.313354	1.581245	3.188817	3.692079	0.000000	0.001576	0.004684	
784.889343	1.581205	3.188005	3.690805	0.000000	0.001576	0.004621	
786.465210	1.581165	3.187199	3.689559	0.000000	0.001576	0.004561	
788.040894	1.581125	3.186398	3.688313	0.000000	0.001577	0.004500	
789.616516	1.581085	3.185601	3.687067	0.000000	0.001579	0.004439	
791.191956	1.581045	3.184811	3.685846	0.000000	0.001583	0.004381	
792.767273	1.581006	3.184026	3.684628	0.000000	0.001588	0.004322	
794.342407	1.580966	3.183246	3.683409	0.000000	0.001594	0.004264	
795.917480	1.580926	3.182471	3.682210	0.000000	0.001601	0.004206	
797.492310	1.580886	3.181702	3.681019	0.000000	0.001610	0.004150	
799.067078	1.580846	3.180938	3.679829	0.000000	0.001621	0.004093	
800.641724	1.580815	3.180180	3.678649	0.000000	0.001633	0.004037	
802.216187	1.580796	3.179427	3.677486	0.000000	0.001646	0.003983	
803.790466	1.580778	3.178680	3.676322	0.000000	0.001661	0.003928	
805.364624	1.580759	3.177940	3.675162	0.000000	0.001678	0.003873	
806.938599	1.580740	3.177205	3.674025	0.000000	0.001697	0.003821	
808.512512	1.580722	3.176476	3.672888	0.000000	0.001717	0.003768	
810.086243	1.580703	3.175754	3.671751	0.000000	0.001738	0.003715	
811.659790	1.580684	3.175038	3.670634	0.000000	0.001760	0.003664	
813.233276	1.580666	3.174328	3.669523	0.000000	0.001784	0.003613	
814.806519	1.580647	3.173625	3.668412	0.000000	0.001809	0.003562	
816.379700	1.580628	3.172929	3.667310	0.000000	0.001834	0.003512	
817.952698	1.580610	3.172238	3.666225	0.000000	0.001860	0.003463	
819.525513	1.580591	3.171554	3.665140	0.000000	0.001887	0.003414	
821.098267	1.580572	3.170877	3.664055	0.000000	0.001914	0.003365	
822.670715	1.580554	3.170205	3.662993	0.000000	0.001941	0.003317	
824.243164	1.580535	3.169540	3.661933	0.000000	0.001969	0.003270	
825.815308	1.580516	3.168882	3.660872	0.000000	0.001997	0.003223	
827.387390	1.580498	3.168229	3.659823	0.000000	0.002024	0.003176	
828.959351	1.580481	3.167583	3.658788	0.000000	0.002052	0.003131	
830.531128	1.580463	3.166943	3.657753	0.000000	0.002080	0.003085	
832.102722	1.580446	3.166308	3.656717	0.000000	0.002107	0.003040	
833.674194	1.580428	3.165680	3.655704	0.000000	0.002134	0.002996	
835.245483	1.580411	3.165058	3.654692	0.000000	0.002160	0.002952	
836.816711	1.580394	3.164441	3.653681	0.000000	0.002186	0.002908	
838.387695	1.580376	3.163831	3.652678	0.000000	0.002211	0.002865	
839.958496	1.580359	3.163225	3.651690	0.000000	0.002236	0.002823	
841.529175	1.580341	3.162626	3.650702	0.000000	0.002259	0.002781	
843.099731	1.580324	3.162032	3.649715	0.000000	0.002282	0.002739	
844.670044	1.580306	3.161443	3.648744	0.000000	0.002304	0.002698	
846.240234	1.580289	3.160860	3.647779	0.000000	0.002324	0.002658	
847.810242	1.580272	3.160282	3.646815	0.000000	0.002344	0.002618	
849.380188	1.580254	3.159709	3.645851	0.000000	0.002362	0.002577	
850.949890	1.580237	3.159141	3.644910	0.000000	0.002379	0.002539	
852.519409	1.580219	3.158578	3.643968	0.000000	0.002394	0.002500	
854.088745	1.580202	3.158020	3.643027	0.000000	0.002408	0.002461	
855.658020	1.580185	3.157466	3.642092	0.000000	0.002421	0.002423	
857.227173	1.580169	3.156917	3.641173	0.000000	0.002432	0.002386	
858.796021	1.580152	3.156372	3.640254	0.000000	0.002441	0.002349	
860.364746	1.580136	3.155831	3.639335	0.000000	0.002448	0.002312	
861.933289	1.580120	3.155294	3.638427	0.000000	0.002454	0.002276	
863.501770	1.580104	3.154761	3.637530	0.000000	0.002458	0.002240	
865.069946	1.580087	3.154231	3.636633	0.000000	0.002461	0.002205	
866.638000	1.580071	3.153704	3.635736	0.000000	0.002462	0.002169	
868.205933	1.580055	3.153181	3.634853	0.000000	0.002461	0.002135	
869.773621	1.580039	3.152661	3.633978	0.000000	0.002459	0.002101	
871.341187	1.580022	3.152144	3.633102	0.000000	0.002456	0.002067	
872.908569	1.580006	3.151631	3.632226	0.000000	0.002451	0.002033	
874.475769	1.579990	3.151120	3.631367	0.000000	0.002446	0.002001	
876.042847	1.579974	3.150611	3.630513	0.000000	0.002439	0.001968	
877.609741	1.579957	3.150106	3.629658	0.000000	0.002431	0.001936	
879.176453	1.579941	3.149603	3.628804	0.000000	0.002422	0.001903	
880.742981	1.579925	3.149103	3.627967	0.000000	0.002412	0.001872	
882.309387	1.579909	3.148605	3.627134	0.000000	0.002401	0.001842	
883.875610	1.579893	3.148110	3.626300	0.000000	0.002390	0.001811	
885.441589	1.579876	3.147618	3.625466	0.000000	0.002377	0.001780	
887.007446	1.579861	3.147127	3.624650	0.000000	0.002364	0.001750	
888.573059	1.579846	3.146640	3.623837	0.000000	0.002350	0.001721	
890.138550	1.579831	3.146154	3.623024	0.000000	0.002336	0.001691	
891.703796	1.579816	3.145671	3.622211	0.000000	0.002321	0.001662	
893.268921	1.579800	3.145190	3.621413	0.000000	0.002306	0.001634	
894.833984	1.579785	3.144711	3.620620	0.000000	0.002290	0.001606	
896.398743	1.579770	3.144235	3.619826	0.000000	0.002274	0.001578	
897.963257	1.579755	3.143761	3.619033	0.000000	0.002257	0.001550	
899.527710	1.579740	3.143289	3.618252	0.000000	0.002240	0.001523	
901.091980	1.579725	3.142819	3.617479	0.000000	0.002223	0.001496	
902.656067	1.579710	3.142351	3.616705	0.000000	0.002206	0.001470	
904.219910	1.579695	3.141885	3.615932	0.000000	0.002188	0.001443	
905.783569	1.579680	3.141422	3.615167	0.000000	0.002171	0.001417	
907.347046	1.579665	3.140960	3.614413	0.000000	0.002153	0.001392	
908.910461	1.579650	3.140501	3.613658	0.000000	0.002136	0.001367	
910.473511	1.579635	3.140043	3.612904	0.000000	0.002118	0.001342	
912.036499	1.579619	3.139588	3.612153	0.000000	0.002100	0.001317	
913.599304	1.579604	3.139135	3.611418	0.000000	0.002083	0.001293	
915.161926	1.579589	3.138683	3.610682	0.000000	0.002065	0.001269	
916.724304	1.579574	3.138234	3.609947	0.000000	0.002048	0.001246	
918.286499	1.579559	3.137787	3.609212	0.000000	0.002031	0.001222	
919.848511	1.579545	3.137342	3.608492	0.000000	0.002014	0.001199	
921.410339	1.579531	3.136899	3.607776	0.000000	0.001998	0.001177	
922.971985	1.579517	3.136459	3.607059	0.000000	0.001982	0.001154	
924.533508	1.579503	3.136020	3.606342	0.000000	0.001966	0.001132	
926.094727	1.579489	3.135584	3.605634	0.000000	0.001951	0.001110	
927.655884	1.579475	3.135149	3.604935	0.000000	0.001935	0.001089	
929.216675	1.579461	3.134717	3.604237	0.000000	0.001921	0.001068	
930.777466	1.579447	3.134288	3.603539	0.000000	0.001906	0.001047	
932.337891	1.579433	3.133861	3.602840	0.000000	0.001892	0.001025	
933.898254	1.579419	3.133435	3.602160	0.000000	0.001879	0.001005	
935.458374	1.579405	3.133013	3.601479	0.000000	0.001865	0.000986	
937.018250	1.579391	3.132592	3.600798	0.000000	0.001852	0.000966	
938.578003	1.579377	3.132174	3.600117	0.000000	0.001839	0.000946	
940.137573	1.579363	3.131758	3.599445	0.000000	0.001827	0.000926	
941.696899	1.579349	3.131345	3.598782	0.000000	0.001814	0.000908	
943.256042	1.579335	3.130933	3.598119	0.000000	0.001802	0.000889	
944.815063	1.579321	3.130524	3.597457	0.000000	0.001790	0.000871	
946.373718	1.579307	3.130118	3.596794	0.000000	0.001779	0.000852	
947.932312	1.579293	3.129713	3.596146	0.000000	0.001767	0.000834	
949.490723	1.579279	3.129311	3.595500	0.000000	0.001756	0.000817	
951.048828	1.579265	3.128911	3.594853	0.000000	0.001745	0.000799	
952.606812	1.579251	3.128513	3.594207	0.000000	0.001734	0.000782	
954.164551	1.579238	3.128118	3.593565	0.000000	0.001723	0.000765	
955.722168	1.579225	3.127725	3.592936	0.000000	0.001713	0.000749	
957.279480	1.579212	3.127334	3.592307	0.000000	0.001702	0.000732	
958.836609	1.579199	3.126945	3.591678	0.000000	0.001692	0.000716	
960.393555	1.579186	3.126559	3.591049	0.000000	0.001682	0.000700	
961.950378	1.579173	3.126174	3.590428	0.000000	0.001672	0.000684	
963.506958	1.579160	3.125792	3.589816	0.000000	0.001662	0.000669	
965.063293	1.579147	3.125412	3.589203	0.000000	0.001652	0.000654	
966.619324	1.579134	3.125034	3.588590	0.000000	0.001642	0.000639	
968.175293	1.579121	3.124658	3.587978	0.000000	0.001632	0.000624	
969.731079	1.579108	3.124285	3.587375	0.000000	0.001622	0.000609	
971.286499	1.579096	3.123913	3.586780	0.000000	0.001613	0.000595	
972.841919	1.579083	3.123543	3.586183	0.000000	0.001603	0.000581	
974.396973	1.579070	3.123176	3.585587	0.000000	0.001594	0.000567	
975.951843	1.579057	3.122811	3.584991	0.000000	0.001584	0.000553	
977.506531	1.579044	3.122447	3.584407	0.000000	0.001575	0.000540	
979.061035	1.579031	3.122086	3.583827	0.000000	0.001565	0.000527	
980.615356	1.579018	3.121727	3.583246	0.000000	0.001556	0.000514	
982.169312	1.579005	3.121369	3.582666	0.000000	0.001546	0.000502	
983.723267	1.578992	3.121014	3.582086	0.000000	0.001537	0.000489	
985.276855	1.578979	3.120661	3.581517	0.000000	0.001527	0.000477	
986.830261	1.578967	3.120309	3.580953	0.000000	0.001518	0.000465	
988.383484	1.578954	3.119960	3.580389	0.000000	0.001508	0.000453	
989.936523	1.578941	3.119612	3.579824	0.000000	0.001499	0.000441	
991.489258	1.578928	3.119267	3.579260	0.000000	0.001489	0.000429	
993.041809	1.578924	3.118923	3.578706	0.000000	0.001479	0.000418	
994.594116	1.578924	3.118581	3.578156	0.000000	0.001470	0.000407	
996.146301	1.578924	3.118241	3.577607	0.000000	0.001460	0.000397	
997.698242	1.578924	3.117902	3.577058	0.000000	0.001450	0.000386	
999.249878	1.578924	3.117566	3.576509	0.000000	0.001440	0.000375
