Repository: ELFREELAND/xrf-thickness-studies

File: ellipsometry/ELF/2802/2802 optical constants.txt
All Layer Optical Constants
Wavelength (nm)	n, GaP Oxide	n, B-Spline	n, SI_JAW	k, GaP Oxide	k, B-Spline	k, SI_JAW
211.576874	1.806929	1.459471	1.123567	0.003440	2.939483	3.022594	
213.164581	1.801366	1.474833	1.145748	0.002967	3.012278	3.055785	
214.752319	1.796011	1.497437	1.168772	0.002497	3.081829	3.089487	
216.340134	1.790912	1.520873	1.192738	0.002132	3.149032	3.123678	
217.928055	1.786005	1.543310	1.217744	0.001848	3.220086	3.158371	
219.516022	1.781151	1.567698	1.243896	0.001397	3.298634	3.193607	
221.104050	1.776367	1.597270	1.271268	0.001173	3.385957	3.229531	
222.692169	1.771816	1.634761	1.300082	0.000950	3.482365	3.266649	
224.280350	1.767480	1.682471	1.331440	0.000729	3.588918	3.306002	
225.868576	1.763291	1.746407	1.368742	0.000510	3.707444	3.347950	
227.456879	1.759150	1.835331	1.417031	0.000293	3.834803	3.388365	
229.045258	1.755276	1.955905	1.476103	0.000079	3.961206	3.417338	
230.633713	1.751450	2.107536	1.535902	0.000000	4.076250	3.427399	
232.222244	1.747662	2.289329	1.583465	0.000000	4.171286	3.422007	
233.810822	1.743917	2.495627	1.613059	0.000000	4.233247	3.412525	
235.399445	1.740412	2.712407	1.628942	0.000000	4.255323	3.408360	
236.988159	1.736960	2.925006	1.637225	0.000000	4.238844	3.412519	
238.576935	1.733552	3.124902	1.642134	0.000000	4.192297	3.424280	
240.165741	1.730382	3.309456	1.645569	0.000000	4.121530	3.442288	
241.754639	1.727244	3.476242	1.648309	0.000000	4.030575	3.465570	
243.343597	1.724156	3.622999	1.650725	0.000000	3.923263	3.493745	
244.932617	1.721282	3.746961	1.653081	0.000000	3.803120	3.526508	
246.521698	1.718439	3.843318	1.655635	0.000000	3.676408	3.563881	
248.110840	1.715615	3.912819	1.658714	0.000000	3.555403	3.606118	
249.700027	1.712840	3.963784	1.662727	0.000000	3.448987	3.653296	
251.289276	1.710177	4.009311	1.668192	0.000000	3.359966	3.705624	
252.878616	1.707630	4.059021	1.675715	0.000000	3.279830	3.763267	
254.467972	1.705125	4.113311	1.685985	0.000000	3.200515	3.826319	
256.057404	1.702677	4.169980	1.699746	0.000000	3.116805	3.894793	
257.646881	1.700397	4.225625	1.717770	0.000000	3.025559	3.968604	
259.236420	1.698043	4.276384	1.740836	0.000000	2.924893	4.047571	
260.826019	1.695632	4.317045	1.769707	0.000000	2.813876	4.131420	
262.415680	1.693550	4.340024	1.805106	0.000000	2.695674	4.219814	
264.005371	1.691507	4.342797	1.847700	0.000000	2.578924	4.312377	
265.595154	1.689352	4.327643	1.898091	0.000000	2.470522	4.408767	
267.184967	1.687262	4.299600	1.956990	0.000000	2.375422	4.508855	
268.774811	1.685311	4.264861	2.025317	0.000000	2.293868	4.612829	
270.364716	1.683378	4.226309	2.104447	0.000000	2.224248	4.721065	
271.954681	1.681464	4.185725	2.197320	0.000000	2.165590	4.833691	
273.544739	1.679574	4.144634	2.309657	0.000000	2.117113	4.948874	
275.134796	1.677697	4.104354	2.444857	0.000000	2.077950	5.060009	
276.724915	1.675961	4.065990	2.602002	0.000000	2.047274	5.157740	
278.315063	1.674275	4.030646	2.773091	0.000000	2.024261	5.234608	
279.905273	1.672616	3.999648	2.946965	0.000000	2.007697	5.294608	
281.495544	1.670964	3.973617	3.122405	0.000000	1.995540	5.347751	
283.085876	1.669457	3.952200	3.309460	0.000000	1.985963	5.401219	
284.676208	1.667986	3.934422	3.524439	0.000000	1.977521	5.446385	
286.266602	1.666430	3.918516	3.769389	0.000000	1.969637	5.464629	
287.857056	1.664845	3.903372	4.033906	0.000000	1.963326	5.434958	
289.447571	1.663379	3.889082	4.295397	0.000000	1.959527	5.349046	
291.038086	1.661969	3.876262	4.531756	0.000000	1.958862	5.213264	
292.628662	1.660576	3.866139	4.724962	0.000000	1.961437	5.040545	
294.219299	1.659196	3.859723	4.871256	0.000000	1.965984	4.851742	
295.809967	1.657876	3.856765	4.974534	0.000000	1.971093	4.662869	
297.400665	1.656662	3.856398	5.042196	0.000000	1.975743	4.484626	
298.991394	1.655434	3.857099	5.082824	0.000000	1.979361	4.323081	
300.582214	1.654115	3.856772	5.105662	0.000000	1.983035	4.179348	
302.173035	1.652795	3.855197	5.116897	0.000000	1.989164	4.052912	
303.763916	1.651607	3.853478	5.121128	0.000000	1.999557	3.942152	
305.354797	1.650446	3.853530	5.121561	0.000000	2.015443	3.845023	
306.945740	1.649359	3.858422	5.120307	0.000000	2.037034	3.759509	
308.536743	1.648350	3.870896	5.118719	0.000000	2.061520	3.683820	
310.127747	1.647333	3.890741	5.117632	0.000000	2.085594	3.616173	
311.718811	1.646225	3.916357	5.117527	0.000000	2.106903	3.555275	
313.309906	1.645117	3.945033	5.118678	0.000000	2.123987	3.500050	
314.901062	1.644098	3.972170	5.121222	0.000000	2.137394	3.449606	
316.492218	1.643136	3.994958	5.125203	0.000000	2.153076	3.403207	
318.083435	1.642175	4.016079	5.130598	0.000000	2.176867	3.360251	
319.674652	1.641236	4.040796	5.137349	0.000000	2.212620	3.320253	
321.265930	1.640297	4.076682	5.145371	0.000000	2.262183	3.282828	
322.857208	1.639368	4.135056	5.154595	0.000000	2.323512	3.247722	
324.448547	1.638452	4.225079	5.164930	0.000000	2.383028	3.214689	
326.039917	1.637535	4.343734	5.176298	0.000000	2.426378	3.183554	
327.631287	1.636637	4.483671	5.188648	0.000000	2.444249	3.154212	
329.222717	1.635743	4.635956	5.201956	0.000000	2.430836	3.126601	
330.814178	1.634861	4.790169	5.216225	0.000000	2.382978	3.100694	
332.405670	1.634098	4.933908	5.231498	0.000000	2.303338	3.076511	
333.997162	1.633335	5.061105	5.247900	0.000000	2.199897	3.054154	
335.588684	1.632547	5.169771	5.265495	0.000000	2.078369	3.033575	
337.180267	1.631697	5.258799	5.284428	0.000000	1.942880	3.014819	
338.771881	1.630847	5.327159	5.304890	0.000000	1.796618	2.997952	
340.363464	1.630047	5.373101	5.327271	0.000000	1.642368	2.983178	
341.955139	1.629323	5.394198	5.351707	0.000000	1.484828	2.970403	
343.546814	1.628598	5.390441	5.378484	0.000000	1.329872	2.959686	
345.138489	1.627926	5.363202	5.408265	0.000000	1.182800	2.951328	
346.730194	1.627321	5.314812	5.441346	0.000000	1.048712	2.945338	
348.321960	1.626716	5.248939	5.478192	0.000000	0.932769	2.941857	
349.913727	1.626079	5.172080	5.520452	0.000000	0.840052	2.941573	
351.505493	1.625392	5.094434	5.568836	0.000000	0.770536	2.944403	
353.097321	1.624705	5.022022	5.625729	0.000000	0.719232	2.950624	
354.689148	1.624047	4.957865	5.694625	0.000000	0.681363	2.959714	
356.280975	1.623474	4.903421	5.777904	0.000000	0.652347	2.969819	
357.872864	1.622901	4.858799	5.882858	0.000000	0.627749	2.976306	
359.464752	1.622326	4.822586	6.008857	0.000000	0.603346	2.973300	
361.056641	1.621676	4.790974	6.160621	0.000000	0.576316	2.947463	
362.648560	1.621026	4.760616	6.329084	0.000000	0.547351	2.891906	
364.240509	1.620375	4.730086	6.505469	0.000000	0.517603	2.790610	
365.832458	1.619802	4.698678	6.673759	0.000000	0.488096	2.647725	
367.424438	1.619260	4.666117	6.813735	0.000000	0.459768	2.458580	
369.016418	1.618718	4.632482	6.919016	0.000000	0.433500	2.242430	
370.608429	1.618206	4.598261	6.973244	0.000000	0.410111	2.009657	
372.200470	1.617767	4.564529	6.986702	0.000000	0.389905	1.777787	
373.792480	1.617329	4.532030	6.959728	0.000000	0.372421	1.559561	
375.384521	1.616890	4.501100	6.903574	0.000000	0.357160	1.361493	
376.976593	1.616396	4.471912	6.828031	0.000000	0.343655	1.185566	
378.568665	1.615884	4.444513	6.738420	0.000000	0.331453	1.035435	
380.160736	1.615373	4.418843	6.642571	0.000000	0.320119	0.904950	
381.752838	1.614864	4.394715	6.543668	0.000000	0.309240	0.794338	
383.344940	1.614367	4.371722	6.444571	0.000000	0.298535	0.701055	
384.937073	1.613871	4.349513	6.346990	0.000000	0.288045	0.621250	
386.529175	1.613374	4.327916	6.252538	0.000000	0.277860	0.554772	
388.121307	1.612915	4.306827	6.161996	0.000000	0.268057	0.499205	
389.713440	1.612514	4.286188	6.075556	0.000000	0.258711	0.452196	
391.305603	1.612112	4.265976	5.993925	0.000000	0.249890	0.413049	
392.897766	1.611711	4.246201	5.917501	0.000000	0.241659	0.380703	
394.489929	1.611316	4.226916	5.845666	0.000000	0.234075	0.353280	
396.082092	1.610927	4.208230	5.778327	0.000000	0.227130	0.329924	
397.674255	1.610538	4.190200	5.715893	0.000000	0.220751	0.310244	
399.266418	1.610148	4.172854	5.657641	0.000000	0.214863	0.293175	
400.858612	1.609766	4.156200	5.603062	0.000000	0.209395	0.278041	
402.450806	1.609388	4.140234	5.551841	0.000000	0.204279	0.264420	
404.042999	1.609011	4.124944	5.503875	0.000000	0.199448	0.252050	
405.635193	1.608634	4.110306	5.458797	0.000000	0.194840	0.240640	
407.227356	1.608262	4.096282	5.416060	0.000000	0.190392	0.229918	
408.819550	1.607896	4.082811	5.375411	0.000000	0.186069	0.219767	
410.411774	1.607531	4.069849	5.336623	0.000000	0.181864	0.210109	
412.003967	1.607165	4.057373	5.299551	0.000000	0.177777	0.200903	
413.596130	1.606802	4.045367	5.264136	0.000000	0.173804	0.192151	
415.188324	1.606448	4.033823	5.230059	0.000000	0.169944	0.183777	
416.780518	1.606095	4.022741	5.197213	0.000000	0.166192	0.175767	
418.372711	1.605741	4.012133	5.165506	0.000000	0.162547	0.168109	
419.964905	1.605387	4.002023	5.134860	0.000000	0.159003	0.160794	
421.557068	1.605094	3.992469	5.105204	0.000000	0.155550	0.153811	
423.149231	1.604820	3.983561	5.076480	0.000000	0.152103	0.147151	
424.741394	1.604547	3.975317	5.048683	0.000000	0.148524	0.140820	
426.333588	1.604273	3.967714	5.021740	0.000000	0.144680	0.134800	
427.925720	1.603987	3.960700	4.995576	0.000000	0.140448	0.129068	
429.517883	1.603656	3.954196	4.970156	0.000000	0.135706	0.123615	
431.110016	1.603325	3.948101	4.945444	0.000000	0.130341	0.118429	
432.702148	1.602994	3.942281	4.921410	0.000000	0.124244	0.113501	
434.294281	1.602663	3.936568	4.898025	0.000000	0.117312	0.108820	
435.886414	1.602370	3.930719	4.875263	0.000000	0.109448	0.104377	
437.478516	1.602114	3.924361	4.853099	0.000000	0.100687	0.100163	
439.070648	1.601858	3.917231	4.831511	0.000000	0.091271	0.096167	
440.662750	1.601602	3.909199	4.810478	0.000000	0.081447	0.092380	
442.254791	1.601346	3.900197	4.789980	0.000000	0.071454	0.088794	
443.846863	1.601096	3.890203	4.769996	0.000000	0.061518	0.085399	
445.438904	1.600849	3.879236	4.750510	0.000000	0.051857	0.082186	
447.030945	1.600602	3.867349	4.731504	0.000000	0.042683	0.079147	
448.622986	1.600355	3.854632	4.712963	0.000000	0.034202	0.076273	
450.215027	1.600108	3.841222	4.694870	0.000000	0.026612	0.073558	
451.807037	1.599866	3.827334	4.677213	0.000000	0.020111	0.070992	
453.399017	1.599627	3.813310	4.659976	0.000000	0.014775	0.068569	
454.990967	1.599389	3.799415	4.643149	0.000000	0.010496	0.066281	
456.582916	1.599150	3.785806	4.626715	0.000000	0.007148	0.064122	
458.174866	1.598912	3.772595	4.610664	0.000000	0.004610	0.062083	
459.766785	1.598676	3.759862	4.594984	0.000000	0.002764	0.060160	
461.358704	1.598446	3.747661	4.579663	0.000000	0.001496	0.058346	
462.950592	1.598217	3.736025	4.564689	0.000000	0.000694	0.056635	
464.542419	1.597987	3.724971	4.550052	0.000000	0.000248	0.055020	
466.134277	1.597757	3.714493	4.535749	0.000000	0.000051	0.053500	
467.726074	1.597527	3.704568	4.521796	0.000000	0.000002	0.052074	
469.317871	1.597353	3.695137	4.508152	0.000000	-0.000000	0.050730	
470.909668	1.597187	3.686106	4.494804	0.000000	-0.000000	0.049461	
472.501404	1.597020	3.677414	4.481748	0.000000	-0.000000	0.048264	
474.093170	1.596854	3.669022	4.468971	0.000000	-0.000000	0.047134	
475.684875	1.596688	3.660900	4.456466	0.000000	0.000000	0.046068	
477.276550	1.596511	3.653026	4.444224	0.000000	0.000000	0.045060	
478.868225	1.596298	3.645380	4.432238	0.000000	0.000000	0.044108	
480.459869	1.596085	3.637945	4.420531	0.000000	-0.000000	0.043214	
482.051453	1.595872	3.630709	4.409087	0.000000	-0.000000	0.042372	
483.643066	1.595658	3.623659	4.397874	0.000000	-0.000000	0.041574	
485.234619	1.595445	3.616785	4.386886	0.000000	0.000000	0.040817	
486.826111	1.595252	3.610077	4.376115	0.000000	-0.000000	0.040100	
488.417633	1.595098	3.603526	4.365556	0.000000	-0.000000	0.039418	
490.009125	1.594944	3.597124	4.355221	0.000000	0.000000	0.038773	
491.600586	1.594791	3.590866	4.345124	0.000000	0.000000	0.038164	
493.191986	1.594637	3.584744	4.335220	0.000000	-0.000000	0.037583	
494.783356	1.594483	3.578753	4.325501	0.000000	-0.000000	0.037028	
496.374695	1.594330	3.572887	4.315962	0.000000	-0.000000	0.036497	
497.966064	1.594182	3.567141	4.306602	0.000000	-0.000000	0.035989	
499.557312	1.594034	3.561511	4.297470	0.000000	-0.000000	0.035509	
501.148590	1.593886	3.555991	4.288501	0.000000	-0.000000	0.035046	
502.739807	1.593739	3.550580	4.279689	0.000000	-0.000000	0.034600	
504.330994	1.593591	3.545271	4.271029	0.000000	0.000000	0.034170	
505.922180	1.593443	3.540062	4.262546	0.000000	-0.000000	0.033756	
507.513275	1.593258	3.534949	4.254244	0.000000	-0.000000	0.033359	
509.104340	1.593069	3.529930	4.246078	0.000000	-0.000000	0.032973	
510.695404	1.592880	3.525001	4.238045	0.000000	-0.000000	0.032597	
512.286438	1.592690	3.520160	4.230155	0.000000	-0.000000	0.032232	
513.877380	1.592501	3.515403	4.222442	0.000000	-0.000000	0.031879	
515.468323	1.592311	3.510729	4.214848	0.000000	-0.000000	0.031534	
517.059204	1.592135	3.506134	4.207370	0.000000	-0.000000	0.031196	
518.650085	1.591998	3.501616	4.200024	0.000000	0.000000	0.030866	
520.240906	1.591862	3.497174	4.192834	0.000000	0.000000	0.030544	
521.831665	1.591726	3.492805	4.185748	0.000000	0.000000	0.030227	
523.422424	1.591589	3.488507	4.178761	0.000000	-0.000000	0.029914	
525.013123	1.591453	3.484278	4.171915	0.000000	0.000000	0.029608	
526.603760	1.591316	3.480117	4.165187	0.000000	0.000000	0.029307	
528.194397	1.591197	3.476021	4.158549	0.000000	0.000000	0.029009	
529.784973	1.591110	3.471989	4.152010	0.000000	-0.000000	0.028715	
531.375488	1.591022	3.468019	4.145611	0.000000	0.000000	0.028426	
532.965942	1.590935	3.464110	4.139291	0.000000	0.000000	0.028139	
534.556396	1.590848	3.460260	4.133050	0.000000	0.000000	0.027856	
536.146790	1.590761	3.456468	4.126945	0.000000	-0.000000	0.027576	
537.737122	1.590674	3.452732	4.120919	0.000000	-0.000000	0.027299	
539.327393	1.590582	3.449051	4.114963	0.000000	-0.000000	0.027024	
540.917664	1.590457	3.445423	4.109124	0.000000	-0.000000	0.026753	
542.507874	1.590331	3.441848	4.103367	0.000000	0.000000	0.026484	
544.098022	1.590206	3.438324	4.097673	0.000000	-0.000000	0.026217	
545.688110	1.590081	3.434850	4.092087	0.000000	0.000000	0.025953	
547.278198	1.589956	3.431425	4.086580	0.000000	-0.000000	0.025691	
548.868164	1.589831	3.428047	4.081128	0.000000	-0.000000	0.025431	
550.458130	1.589705	3.424716	4.075783	0.000000	-0.000000	0.025174	
552.048035	1.589583	3.421431	4.070508	0.000000	0.000000	0.024919	
553.637878	1.589464	3.418190	4.065283	0.000000	0.000000	0.024666	
555.227661	1.589344	3.414993	4.060168	0.000000	0.000000	0.024416	
556.817444	1.589224	3.411837	4.055105	0.000000	0.000000	0.024168	
558.407104	1.589104	3.408724	4.050099	0.000000	0.000001	0.023921	
559.996704	1.588984	3.405651	4.045193	0.000000	0.000002	0.023678	
561.586304	1.588865	3.402618	4.040328	0.000000	0.000003	0.023436	
563.175903	1.588745	3.399624	4.035534	0.000000	0.000004	0.023196	
564.765320	1.588656	3.396669	4.030815	0.000000	0.000006	0.022959	
566.354736	1.588580	3.393751	4.026133	0.000000	0.000009	0.022722	
567.944092	1.588503	3.390869	4.021543	0.000000	0.000012	0.022490	
569.533386	1.588427	3.388024	4.016996	0.000000	0.000016	0.022258	
571.122620	1.588351	3.385214	4.012502	0.000000	0.000021	0.022029	
572.711792	1.588274	3.382439	4.008085	0.000000	0.000027	0.021802	
574.300903	1.588198	3.379698	4.003698	0.000000	0.000033	0.021576	
575.890015	1.588122	3.376991	3.999393	0.000000	0.000041	0.021353	
577.479004	1.588030	3.374316	3.995128	0.000000	0.000049	0.021132	
579.067932	1.587921	3.371674	3.990912	0.000000	0.000059	0.020913	
580.656799	1.587811	3.369064	3.986766	0.000000	0.000069	0.020696	
582.245605	1.587702	3.366485	3.982642	0.000000	0.000081	0.020480	
583.834351	1.587593	3.363936	3.978602	0.000000	0.000094	0.020267	
585.423035	1.587484	3.361419	3.974588	0.000000	0.000108	0.020056	
587.011658	1.587374	3.358931	3.970632	0.000000	0.000123	0.019846	
588.600220	1.587265	3.356472	3.966724	0.000000	0.000140	0.019639	
590.188721	1.587156	3.354043	3.962850	0.000000	0.000157	0.019433	
591.777161	1.587079	3.351642	3.959043	0.000000	0.000176	0.019230	
593.365540	1.587009	3.349268	3.955252	0.000000	0.000197	0.019027	
594.953796	1.586940	3.346923	3.951538	0.000000	0.000218	0.018828	
596.542053	1.586870	3.344605	3.947842	0.000000	0.000241	0.018629	
598.130188	1.586801	3.342314	3.944205	0.000000	0.000265	0.018433	
599.718262	1.586731	3.340050	3.940601	0.000000	0.000291	0.018239	
601.306274	1.586662	3.337812	3.937039	0.000000	0.000318	0.018046	
602.894226	1.586592	3.335601	3.933522	0.000000	0.000347	0.017855	
604.482117	1.586523	3.333414	3.930033	0.000000	0.000377	0.017665	
606.069946	1.586456	3.331254	3.926600	0.000000	0.000408	0.017478	
607.657654	1.586390	3.329119	3.923184	0.000000	0.000441	0.017292	
609.245300	1.586323	3.327009	3.919832	0.000000	0.000475	0.017109	
610.832886	1.586257	3.324924	3.916486	0.000000	0.000511	0.016925	
612.420471	1.586191	3.322864	3.913211	0.000000	0.000547	0.016746	
614.007874	1.586125	3.320829	3.909941	0.000000	0.000583	0.016566	
615.595276	1.586059	3.318819	3.906734	0.000000	0.000620	0.016390	
617.182495	1.585993	3.316832	3.903537	0.000000	0.000657	0.016213	
618.769775	1.585927	3.314868	3.900396	0.000000	0.000694	0.016040	
620.356873	1.585861	3.312929	3.897269	0.000000	0.000731	0.015867	
621.943970	1.585798	3.311012	3.894193	0.000000	0.000767	0.015697	
623.530945	1.585735	3.309118	3.891132	0.000000	0.000802	0.015528	
625.117859	1.585672	3.307245	3.888120	0.000000	0.000837	0.015360	
626.704712	1.585609	3.305395	3.885124	0.000000	0.000870	0.015194	
628.291382	1.585546	3.303566	3.882174	0.000000	0.000902	0.015030	
629.878052	1.585483	3.301759	3.879239	0.000000	0.000932	0.014867	
631.464722	1.585420	3.299971	3.876350	0.000000	0.000961	0.014706	
633.051147	1.585357	3.298204	3.873476	0.000000	0.000988	0.014546	
634.637573	1.585294	3.296457	3.870646	0.000000	0.001014	0.014388	
636.223999	1.585232	3.294729	3.867828	0.000000	0.001036	0.014231	
637.810181	1.585172	3.293020	3.865058	0.000000	0.001057	0.014076	
639.396362	1.585113	3.291329	3.862294	0.000000	0.001075	0.013921	
640.982483	1.585053	3.289655	3.859581	0.000000	0.001091	0.013770	
642.568481	1.584993	3.287999	3.856868	0.000000	0.001105	0.013618	
644.154419	1.584933	3.286360	3.854212	0.000000	0.001117	0.013469	
645.740234	1.584873	3.284736	3.851553	0.000000	0.001126	0.013321	
647.326050	1.584814	3.283129	3.848948	0.000000	0.001134	0.013175	
648.911682	1.584754	3.281537	3.846345	0.000000	0.001140	0.013029	
650.497192	1.584694	3.279960	3.843786	0.000000	0.001144	0.012886	
652.082703	1.584634	3.278399	3.841237	0.000000	0.001146	0.012743	
653.668091	1.584576	3.276852	3.838724	0.000000	0.001147	0.012602	
655.253418	1.584520	3.275319	3.836228	0.000000	0.001146	0.012462	
656.838684	1.584463	3.273801	3.833757	0.000000	0.001144	0.012323	
658.423767	1.584406	3.272296	3.831313	0.000000	0.001141	0.012186	
660.008850	1.584350	3.270805	3.828882	0.000000	0.001137	0.012050	
661.593750	1.584293	3.269328	3.826490	0.000000	0.001131	0.011916	
663.178589	1.584236	3.267863	3.824098	0.000000	0.001125	0.011782	
664.763367	1.584179	3.266412	3.821756	0.000000	0.001117	0.011651	
666.348022	1.584123	3.264973	3.819412	0.000000	0.001108	0.011520	
667.932617	1.584066	3.263546	3.817108	0.000000	0.001099	0.011391	
669.517090	1.584009	3.262132	3.814813	0.000000	0.001089	0.011262	
671.101501	1.583954	3.260730	3.812544	0.000000	0.001078	0.011135	
672.685791	1.583900	3.259340	3.810298	0.000000	0.001067	0.011010	
674.269958	1.583847	3.257962	3.808062	0.000000	0.001055	0.010885	
675.854065	1.583793	3.256595	3.805863	0.000000	0.001043	0.010762	
677.438110	1.583739	3.255239	3.803664	0.000000	0.001030	0.010639	
679.021973	1.583686	3.253895	3.801507	0.000000	0.001017	0.010519	
680.605774	1.583632	3.252561	3.799353	0.000000	0.001004	0.010399	
682.189453	1.583578	3.251239	3.797225	0.000000	0.000991	0.010280	
683.773071	1.583524	3.249927	3.795117	0.000000	0.000977	0.010163	
685.356567	1.583471	3.248625	3.793017	0.000000	0.000964	0.010046	
686.940002	1.583417	3.247334	3.790954	0.000000	0.000950	0.009932	
688.523315	1.583363	3.246054	3.788890	0.000000	0.000937	0.009817	
690.106506	1.583312	3.244784	3.786861	0.000000	0.000924	0.009704	
691.689575	1.583261	3.243523	3.784841	0.000000	0.000911	0.009592	
693.272583	1.583210	3.242273	3.782836	0.000000	0.000898	0.009481	
694.855408	1.583159	3.241032	3.780859	0.000000	0.000886	0.009372	
696.438232	1.583109	3.239802	3.778881	0.000000	0.000874	0.009263	
698.020874	1.583058	3.238580	3.776941	0.000000	0.000862	0.009156	
699.603455	1.583007	3.237369	3.775005	0.000000	0.000851	0.009049	
701.185913	1.582956	3.236167	3.773086	0.000000	0.000841	0.008943	
702.768311	1.582906	3.234974	3.771192	0.000000	0.000831	0.008839	
704.350525	1.582855	3.233790	3.769298	0.000000	0.000822	0.008735	
705.932739	1.582804	3.232616	3.767439	0.000000	0.000814	0.008633	
707.514771	1.582753	3.231451	3.765585	0.000000	0.000806	0.008532	
709.096680	1.582711	3.230295	3.763744	0.000000	0.000800	0.008431	
710.678467	1.582687	3.229148	3.761930	0.000000	0.000794	0.008332	
712.260193	1.582663	3.228010	3.760115	0.000000	0.000789	0.008233	
713.841797	1.582639	3.226881	3.758330	0.000000	0.000785	0.008136	
715.423218	1.582615	3.225760	3.756554	0.000000	0.000781	0.008039	
717.004639	1.582591	3.224649	3.754784	0.000000	0.000779	0.007943	
718.585876	1.582567	3.223547	3.753047	0.000000	0.000778	0.007849	
720.167053	1.582543	3.222453	3.751310	0.000000	0.000777	0.007755	
721.748047	1.582519	3.221368	3.749591	0.000000	0.000778	0.007662	
723.328979	1.582495	3.220291	3.747891	0.000000	0.000779	0.007571	
724.909790	1.582471	3.219223	3.746190	0.000000	0.000781	0.007479	
726.490479	1.582448	3.218164	3.744521	0.000000	0.000784	0.007390	
728.071045	1.582424	3.217113	3.742857	0.000000	0.000788	0.007300	
729.651489	1.582396	3.216070	3.741198	0.000000	0.000792	0.007212	
731.231812	1.582351	3.215036	3.739571	0.000000	0.000798	0.007125	
732.812073	1.582306	3.214010	3.737944	0.000000	0.000804	0.007038	
734.392151	1.582261	3.212993	3.736331	0.000000	0.000811	0.006952	
735.972107	1.582216	3.211983	3.734738	0.000000	0.000819	0.006868	
737.552002	1.582170	3.210982	3.733145	0.000000	0.000828	0.006783	
739.131714	1.582125	3.209988	3.731576	0.000000	0.000837	0.006700	
740.711365	1.582080	3.209003	3.730018	0.000000	0.000848	0.006618	
742.290894	1.582035	3.208025	3.728460	0.000000	0.000859	0.006536	
743.870239	1.581990	3.207056	3.726931	0.000000	0.000871	0.006456	
745.449524	1.581945	3.206094	3.725408	0.000000	0.000883	0.006376	
747.028625	1.581900	3.205140	3.723884	0.000000	0.000897	0.006296	
748.607605	1.581854	3.204194	3.722394	0.000000	0.000911	0.006219	
750.186523	1.581809	3.203256	3.720903	0.000000	0.000926	0.006141	
751.765259	1.581768	3.202325	3.719417	0.000000	0.000941	0.006064	
753.343872	1.581747	3.201402	3.717959	0.000000	0.000958	0.005989	
754.922424	1.581725	3.200486	3.716501	0.000000	0.000975	0.005913	
756.500793	1.581704	3.199579	3.715050	0.000000	0.000993	0.005838	
758.079041	1.581683	3.198679	3.713625	0.000000	0.001012	0.005765	
759.657166	1.581662	3.197787	3.712199	0.000000	0.001031	0.005692	
761.235168	1.581640	3.196902	3.710783	0.000000	0.001050	0.005620	
762.813049	1.581619	3.196025	3.709388	0.000000	0.001070	0.005549	
764.390747	1.581598	3.195156	3.707993	0.000000	0.001090	0.005478	
765.968384	1.581577	3.194294	3.706608	0.000000	0.001111	0.005408	
767.545898	1.581555	3.193440	3.705245	0.000000	0.001131	0.005339	
769.123230	1.581534	3.192593	3.703881	0.000000	0.001152	0.005270	
770.700439	1.581513	3.191753	3.702527	0.000000	0.001173	0.005202	
772.277527	1.581492	3.190921	3.701194	0.000000	0.001193	0.005135	
773.854492	1.581470	3.190095	3.699860	0.000000	0.001214	0.005068	
775.431274	1.581444	3.189277	3.698535	0.000000	0.001234	0.005002	
777.007935	1.581404	3.188466	3.697231	0.000000	0.001254	0.004938	
778.584534	1.581364	3.187662	3.695927	0.000000	0.001273	0.004873	
780.160950	1.581324	3.186865	3.694628	0.000000	0.001292	0.004809	
781.737183	1.581285	3.186074	3.693354	0.000000	0.001311	0.004746	
783.313354	1.581245	3.185290	3.692079	0.000000	0.001329	0.004684	
784.889343	1.581205	3.184512	3.690805	0.000000	0.001347	0.004621	
786.465210	1.581165	3.183741	3.689559	0.000000	0.001364	0.004561	
788.040894	1.581125	3.182977	3.688313	0.000000	0.001380	0.004500	
789.616516	1.581085	3.182218	3.687067	0.000000	0.001395	0.004439	
791.191956	1.581045	3.181466	3.685846	0.000000	0.001410	0.004381	
792.767273	1.581006	3.180720	3.684628	0.000000	0.001424	0.004322	
794.342407	1.580966	3.179979	3.683409	0.000000	0.001436	0.004264	
795.917480	1.580926	3.179245	3.682210	0.000000	0.001448	0.004206	
797.492310	1.580886	3.178515	3.681019	0.000000	0.001459	0.004150	
799.067078	1.580846	3.177792	3.679829	0.000000	0.001469	0.004093	
800.641724	1.580815	3.177074	3.678649	0.000000	0.001478	0.004037	
802.216187	1.580796	3.176361	3.677486	0.000000	0.001485	0.003983	
803.790466	1.580778	3.175653	3.676322	0.000000	0.001491	0.003928	
805.364624	1.580759	3.174950	3.675162	0.000000	0.001496	0.003873	
806.938599	1.580740	3.174251	3.674025	0.000000	0.001500	0.003821	
808.512512	1.580722	3.173557	3.672888	0.000000	0.001503	0.003768	
810.086243	1.580703	3.172867	3.671751	0.000000	0.001505	0.003715	
811.659790	1.580684	3.172181	3.670634	0.000000	0.001506	0.003664	
813.233276	1.580666	3.171499	3.669523	0.000000	0.001506	0.003613	
814.806519	1.580647	3.170821	3.668412	0.000000	0.001506	0.003562	
816.379700	1.580628	3.170147	3.667310	0.000000	0.001505	0.003512	
817.952698	1.580610	3.169477	3.666225	0.000000	0.001503	0.003463	
819.525513	1.580591	3.168811	3.665140	0.000000	0.001501	0.003414	
821.098267	1.580572	3.168148	3.664055	0.000000	0.001499	0.003365	
822.670715	1.580554	3.167488	3.662993	0.000000	0.001497	0.003317	
824.243164	1.580535	3.166832	3.661933	0.000000	0.001494	0.003270	
825.815308	1.580516	3.166180	3.660872	0.000000	0.001491	0.003223	
827.387390	1.580498	3.165531	3.659823	0.000000	0.001488	0.003176	
828.959351	1.580481	3.164886	3.658788	0.000000	0.001486	0.003131	
830.531128	1.580463	3.164243	3.657753	0.000000	0.001483	0.003085	
832.102722	1.580446	3.163604	3.656717	0.000000	0.001480	0.003040	
833.674194	1.580428	3.162969	3.655704	0.000000	0.001478	0.002996	
835.245483	1.580411	3.162337	3.654692	0.000000	0.001476	0.002952	
836.816711	1.580394	3.161707	3.653681	0.000000	0.001475	0.002908	
838.387695	1.580376	3.161082	3.652678	0.000000	0.001474	0.002865	
839.958496	1.580359	3.160459	3.651690	0.000000	0.001474	0.002823	
841.529175	1.580341	3.159840	3.650702	0.000000	0.001474	0.002781	
843.099731	1.580324	3.159224	3.649715	0.000000	0.001475	0.002739	
844.670044	1.580306	3.158611	3.648744	0.000000	0.001476	0.002698	
846.240234	1.580289	3.158002	3.647779	0.000000	0.001479	0.002658	
847.810242	1.580272	3.157396	3.646815	0.000000	0.001482	0.002618	
849.380188	1.580254	3.156793	3.645851	0.000000	0.001486	0.002577	
850.949890	1.580237	3.156193	3.644910	0.000000	0.001491	0.002539	
852.519409	1.580219	3.155597	3.643968	0.000000	0.001497	0.002500	
854.088745	1.580202	3.155004	3.643027	0.000000	0.001504	0.002461	
855.658020	1.580185	3.154414	3.642092	0.000000	0.001512	0.002423	
857.227173	1.580169	3.153828	3.641173	0.000000	0.001521	0.002386	
858.796021	1.580152	3.153245	3.640254	0.000000	0.001532	0.002349	
860.364746	1.580136	3.152666	3.639335	0.000000	0.001544	0.002312	
861.933289	1.580120	3.152091	3.638427	0.000000	0.001557	0.002276	
863.501770	1.580104	3.151520	3.637530	0.000000	0.001571	0.002240	
865.069946	1.580087	3.150952	3.636633	0.000000	0.001586	0.002205	
866.638000	1.580071	3.150388	3.635736	0.000000	0.001603	0.002169	
868.205933	1.580055	3.149828	3.634853	0.000000	0.001620	0.002135	
869.773621	1.580039	3.149272	3.633978	0.000000	0.001639	0.002101	
871.341187	1.580022	3.148720	3.633102	0.000000	0.001658	0.002067	
872.908569	1.580006	3.148172	3.632226	0.000000	0.001678	0.002033	
874.475769	1.579990	3.147628	3.631367	0.000000	0.001700	0.002001	
876.042847	1.579974	3.147088	3.630513	0.000000	0.001722	0.001968	
877.609741	1.579957	3.146552	3.629658	0.000000	0.001745	0.001936	
879.176453	1.579941	3.146020	3.628804	0.000000	0.001768	0.001903	
880.742981	1.579925	3.145492	3.627967	0.000000	0.001792	0.001872	
882.309387	1.579909	3.144968	3.627134	0.000000	0.001817	0.001842	
883.875610	1.579893	3.144448	3.626300	0.000000	0.001843	0.001811	
885.441589	1.579876	3.143932	3.625466	0.000000	0.001869	0.001780	
887.007446	1.579861	3.143420	3.624650	0.000000	0.001895	0.001750	
888.573059	1.579846	3.142912	3.623837	0.000000	0.001922	0.001721	
890.138550	1.579831	3.142408	3.623024	0.000000	0.001949	0.001691	
891.703796	1.579816	3.141907	3.622211	0.000000	0.001977	0.001662	
893.268921	1.579800	3.141411	3.621413	0.000000	0.002005	0.001634	
894.833984	1.579785	3.140918	3.620620	0.000000	0.002034	0.001606	
896.398743	1.579770	3.140430	3.619826	0.000000	0.002063	0.001578	
897.963257	1.579755	3.139945	3.619033	0.000000	0.002092	0.001550	
899.527710	1.579740	3.139464	3.618252	0.000000	0.002121	0.001523	
901.091980	1.579725	3.138987	3.617479	0.000000	0.002150	0.001496	
902.656067	1.579710	3.138513	3.616705	0.000000	0.002180	0.001470	
904.219910	1.579695	3.138044	3.615932	0.000000	0.002209	0.001443	
905.783569	1.579680	3.137578	3.615167	0.000000	0.002239	0.001417	
907.347046	1.579665	3.137115	3.614413	0.000000	0.002269	0.001392	
908.910461	1.579650	3.136657	3.613658	0.000000	0.002299	0.001367	
910.473511	1.579635	3.136202	3.612904	0.000000	0.002328	0.001342	
912.036499	1.579619	3.135750	3.612153	0.000000	0.002358	0.001317	
913.599304	1.579604	3.135303	3.611418	0.000000	0.002388	0.001293	
915.161926	1.579589	3.134858	3.610682	0.000000	0.002417	0.001269	
916.724304	1.579574	3.134418	3.609947	0.000000	0.002447	0.001246	
918.286499	1.579559	3.133980	3.609212	0.000000	0.002476	0.001222	
919.848511	1.579545	3.133547	3.608492	0.000000	0.002505	0.001199	
921.410339	1.579531	3.133116	3.607776	0.000000	0.002534	0.001177	
922.971985	1.579517	3.132689	3.607059	0.000000	0.002563	0.001154	
924.533508	1.579503	3.132266	3.606342	0.000000	0.002591	0.001132	
926.094727	1.579489	3.131845	3.605634	0.000000	0.002619	0.001110	
927.655884	1.579475	3.131428	3.604935	0.000000	0.002647	0.001089	
929.216675	1.579461	3.131015	3.604237	0.000000	0.002675	0.001068	
930.777466	1.579447	3.130604	3.603539	0.000000	0.002702	0.001047	
932.337891	1.579433	3.130197	3.602840	0.000000	0.002729	0.001025	
933.898254	1.579419	3.129793	3.602160	0.000000	0.002755	0.001005	
935.458374	1.579405	3.129392	3.601479	0.000000	0.002781	0.000986	
937.018250	1.579391	3.128994	3.600798	0.000000	0.002807	0.000966	
938.578003	1.579377	3.128599	3.600117	0.000000	0.002832	0.000946	
940.137573	1.579363	3.128207	3.599445	0.000000	0.002857	0.000926	
941.696899	1.579349	3.127818	3.598782	0.000000	0.002881	0.000908	
943.256042	1.579335	3.127432	3.598119	0.000000	0.002905	0.000889	
944.815063	1.579321	3.127049	3.597457	0.000000	0.002929	0.000871	
946.373718	1.579307	3.126669	3.596794	0.000000	0.002952	0.000852	
947.932312	1.579293	3.126292	3.596146	0.000000	0.002974	0.000834	
949.490723	1.579279	3.125917	3.595500	0.000000	0.002996	0.000817	
951.048828	1.579265	3.125546	3.594853	0.000000	0.003018	0.000799	
952.606812	1.579251	3.125177	3.594207	0.000000	0.003038	0.000782	
954.164551	1.579238	3.124811	3.593565	0.000000	0.003059	0.000765	
955.722168	1.579225	3.124447	3.592936	0.000000	0.003079	0.000749	
957.279480	1.579212	3.124086	3.592307	0.000000	0.003098	0.000732	
958.836609	1.579199	3.123729	3.591678	0.000000	0.003116	0.000716	
960.393555	1.579186	3.123373	3.591049	0.000000	0.003134	0.000700	
961.950378	1.579173	3.123020	3.590428	0.000000	0.003152	0.000684	
963.506958	1.579160	3.122670	3.589816	0.000000	0.003169	0.000669	
965.063293	1.579147	3.122322	3.589203	0.000000	0.003185	0.000654	
966.619324	1.579134	3.121976	3.588590	0.000000	0.003200	0.000639	
968.175293	1.579121	3.121634	3.587978	0.000000	0.003215	0.000624	
969.731079	1.579108	3.121293	3.587375	0.000000	0.003230	0.000609	
971.286499	1.579096	3.120955	3.586780	0.000000	0.003243	0.000595	
972.841919	1.579083	3.120619	3.586183	0.000000	0.003256	0.000581	
974.396973	1.579070	3.120286	3.585587	0.000000	0.003268	0.000567	
975.951843	1.579057	3.119955	3.584991	0.000000	0.003280	0.000553	
977.506531	1.579044	3.119626	3.584407	0.000000	0.003291	0.000540	
979.061035	1.579031	3.119299	3.583827	0.000000	0.003301	0.000527	
980.615356	1.579018	3.118975	3.583246	0.000000	0.003310	0.000514	
982.169312	1.579005	3.118652	3.582666	0.000000	0.003319	0.000502	
983.723267	1.578992	3.118332	3.582086	0.000000	0.003327	0.000489	
985.276855	1.578979	3.118014	3.581517	0.000000	0.003334	0.000477	
986.830261	1.578967	3.117698	3.580953	0.000000	0.003340	0.000465	
988.383484	1.578954	3.117384	3.580389	0.000000	0.003346	0.000453	
989.936523	1.578941	3.117072	3.579824	0.000000	0.003351	0.000441	
991.489258	1.578928	3.116762	3.579260	0.000000	0.003355	0.000429	
993.041809	1.578924	3.116454	3.578706	0.000000	0.003358	0.000418	
994.594116	1.578924	3.116148	3.578156	0.000000	0.003361	0.000407	
996.146301	1.578924	3.115844	3.577607	0.000000	0.003363	0.000397	
997.698242	1.578924	3.115541	3.577058	0.000000	0.003364	0.000386	
999.249878	1.578924	3.115240	3.576509	0.000000	0.003364	0.000375
