Repository: ELFREELAND/xrf-thickness-studies

File: ellipsometry/ELF/3076/3076 optical constants.txt
All Layer Optical Constants
Wavelength (nm)	n, GaP Oxide	n, B-Spline	n, SI_JAW	k, GaP Oxide	k, B-Spline	k, SI_JAW
211.576874	1.806929	1.451045	1.123567	0.003440	2.956504	3.022594	
213.164581	1.801366	1.465323	1.145748	0.002967	3.018314	3.055785	
214.752319	1.796011	1.482951	1.168772	0.002497	3.080876	3.089487	
216.340134	1.790912	1.501239	1.192738	0.002132	3.145316	3.123678	
217.928055	1.786005	1.520047	1.217744	0.001848	3.215400	3.158371	
219.516022	1.781151	1.541855	1.243896	0.001397	3.293233	3.193607	
221.104050	1.776367	1.569141	1.271268	0.001173	3.379450	3.229531	
222.692169	1.771816	1.603817	1.300082	0.000950	3.474250	3.266649	
224.280350	1.767480	1.647378	1.331440	0.000729	3.579219	3.306002	
225.868576	1.763291	1.705862	1.368742	0.000510	3.697224	3.347950	
227.456879	1.759150	1.788610	1.417031	0.000293	3.825593	3.388365	
229.045258	1.755276	1.902739	1.476103	0.000079	3.954619	3.417338	
230.633713	1.751450	2.047856	1.535902	0.000000	4.073940	3.427399	
232.222244	1.747662	2.223000	1.583465	0.000000	4.175299	3.422007	
233.810822	1.743917	2.423340	1.613059	0.000000	4.247072	3.412525	
235.399445	1.740412	2.637567	1.628942	0.000000	4.282841	3.408360	
236.988159	1.736960	2.854650	1.637225	0.000000	4.281661	3.412519	
238.576935	1.733552	3.065888	1.642134	0.000000	4.246023	3.424280	
240.165741	1.730382	3.264101	1.645569	0.000000	4.178630	3.442288	
241.754639	1.727244	3.441062	1.648309	0.000000	4.084423	3.465570	
243.343597	1.724156	3.592623	1.650725	0.000000	3.972439	3.493745	
244.932617	1.721282	3.717979	1.653081	0.000000	3.849369	3.526508	
246.521698	1.718439	3.815485	1.655635	0.000000	3.722146	3.563881	
248.110840	1.715615	3.887319	1.658714	0.000000	3.600778	3.606118	
249.700027	1.712840	3.940786	1.662727	0.000000	3.492535	3.653296	
251.289276	1.710177	3.986763	1.668192	0.000000	3.400063	3.705624	
252.878616	1.707630	4.033606	1.675715	0.000000	3.317404	3.763267	
254.467972	1.705125	4.083032	1.685985	0.000000	3.238756	3.826319	
256.057404	1.702677	4.135390	1.699746	0.000000	3.159907	3.894793	
257.646881	1.700397	4.189923	1.717770	0.000000	3.076150	3.968604	
259.236420	1.698043	4.243054	1.740836	0.000000	2.983366	4.047571	
260.826019	1.695632	4.289011	1.769707	0.000000	2.879205	4.131420	
262.415680	1.693550	4.319358	1.805106	0.000000	2.766034	4.219814	
264.005371	1.691507	4.330885	1.847700	0.000000	2.652076	4.312377	
265.595154	1.689352	4.325119	1.898091	0.000000	2.543772	4.408767	
267.184967	1.687262	4.305861	1.956990	0.000000	2.445785	4.508855	
268.774811	1.685311	4.277880	2.025317	0.000000	2.359243	4.612829	
270.364716	1.683378	4.243788	2.104447	0.000000	2.283879	4.721065	
271.954681	1.681464	4.205703	2.197320	0.000000	2.219767	4.833691	
273.544739	1.679574	4.166039	2.309657	0.000000	2.166741	4.948874	
275.134796	1.677697	4.126868	2.444857	0.000000	2.123623	5.060009	
276.724915	1.675961	4.089431	2.602002	0.000000	2.089203	5.157740	
278.315063	1.674275	4.054752	2.773091	0.000000	2.062405	5.234608	
279.905273	1.672616	4.023886	2.946965	0.000000	2.041954	5.294608	
281.495544	1.670964	3.997300	3.122405	0.000000	2.026050	5.347751	
283.085876	1.669457	3.974692	3.309460	0.000000	2.013097	5.401219	
284.676208	1.667986	3.955222	3.524439	0.000000	2.001831	5.446385	
286.266602	1.666430	3.937337	3.769389	0.000000	1.991774	5.464629	
287.857056	1.664845	3.920120	4.033906	0.000000	1.983919	5.434958	
289.447571	1.663379	3.903794	4.295397	0.000000	1.979169	5.349046	
291.038086	1.661969	3.889102	4.531756	0.000000	1.978108	5.213264	
292.628662	1.660576	3.877419	4.724962	0.000000	1.980784	5.040545	
294.219299	1.659196	3.869886	4.871256	0.000000	1.985790	4.851742	
295.809967	1.657876	3.866311	4.974534	0.000000	1.991567	4.662869	
297.400665	1.656662	3.865870	5.042196	0.000000	1.996964	4.484626	
298.991394	1.655434	3.867100	5.082824	0.000000	2.001270	4.323081	
300.582214	1.654115	3.867997	5.105662	0.000000	2.005305	4.179348	
302.173035	1.652795	3.868207	5.116897	0.000000	2.011089	4.052912	
303.763916	1.651607	3.868523	5.121128	0.000000	2.020140	3.942152	
305.354797	1.650446	3.870404	5.121561	0.000000	2.033498	3.845023	
306.945740	1.649359	3.876226	5.120307	0.000000	2.051398	3.759509	
308.536743	1.648350	3.888117	5.118719	0.000000	2.071715	3.683820	
310.127747	1.647333	3.905921	5.117632	0.000000	2.091934	3.616173	
311.718811	1.646225	3.928397	5.117527	0.000000	2.110271	3.555275	
313.309906	1.645117	3.953403	5.118678	0.000000	2.125636	3.500050	
314.901062	1.644098	3.977227	5.121222	0.000000	2.138588	3.449606	
316.492218	1.643136	3.997666	5.125203	0.000000	2.154210	3.403207	
318.083435	1.642175	4.017169	5.130598	0.000000	2.177470	3.360251	
319.674652	1.641236	4.040382	5.137349	0.000000	2.211643	3.320253	
321.265930	1.640297	4.073925	5.145371	0.000000	2.258287	3.282828	
322.857208	1.639368	4.127617	5.154595	0.000000	2.315658	3.247722	
324.448547	1.638452	4.209541	5.164930	0.000000	2.372221	3.214689	
326.039917	1.637535	4.317532	5.176298	0.000000	2.415641	3.183554	
327.631287	1.636637	4.445716	5.188648	0.000000	2.437730	3.154212	
329.222717	1.635743	4.586847	5.201956	0.000000	2.433228	3.126601	
330.814178	1.634861	4.732578	5.216225	0.000000	2.399111	3.100694	
332.405670	1.634098	4.873270	5.231498	0.000000	2.336590	3.076511	
333.997162	1.633335	5.003567	5.247900	0.000000	2.250602	3.054154	
335.588684	1.632547	5.120831	5.265495	0.000000	2.144657	3.033575	
337.180267	1.631697	5.222879	5.284428	0.000000	2.021222	3.014819	
338.771881	1.630847	5.307247	5.304890	0.000000	1.882143	2.997952	
340.363464	1.630047	5.369989	5.327271	0.000000	1.729200	2.983178	
341.955139	1.629323	5.405920	5.351707	0.000000	1.567943	2.970403	
343.546814	1.628598	5.414023	5.378484	0.000000	1.406060	2.959686	
345.138489	1.627926	5.395423	5.408265	0.000000	1.250186	2.951328	
346.730194	1.627321	5.352475	5.441346	0.000000	1.106522	2.945338	
348.321960	1.626716	5.289085	5.478192	0.000000	0.981226	2.941857	
349.913727	1.626079	5.212377	5.520452	0.000000	0.880327	2.941573	
351.505493	1.625392	5.133649	5.568836	0.000000	0.804083	2.944403	
353.097321	1.624705	5.059508	5.625729	0.000000	0.747203	2.950624	
354.689148	1.624047	4.993253	5.694625	0.000000	0.704674	2.959714	
356.280975	1.623474	4.936503	5.777904	0.000000	0.671712	2.969819	
357.872864	1.622901	4.889445	5.882858	0.000000	0.643694	2.976306	
359.464752	1.622326	4.850648	6.008857	0.000000	0.616221	2.973300	
361.056641	1.621676	4.816128	6.160621	0.000000	0.586380	2.947463	
362.648560	1.621026	4.782408	6.329084	0.000000	0.555007	2.891906	
364.240509	1.620375	4.748068	6.505469	0.000000	0.523426	2.790610	
365.832458	1.619802	4.712476	6.673759	0.000000	0.492821	2.647725	
367.424438	1.619260	4.675482	6.813735	0.000000	0.464290	2.458580	
369.016418	1.618718	4.637356	6.919016	0.000000	0.438864	2.242430	
370.608429	1.618206	4.598901	6.973244	0.000000	0.417513	2.009657	
372.200470	1.617767	4.561707	6.986702	0.000000	0.400476	1.777787	
373.792480	1.617329	4.526857	6.959728	0.000000	0.386906	1.559561	
375.384521	1.616890	4.494816	6.903574	0.000000	0.375906	1.361493	
376.976593	1.616396	4.465769	6.828031	0.000000	0.366622	1.185566	
378.568665	1.615884	4.439677	6.738420	0.000000	0.358231	1.035435	
380.160736	1.615373	4.416289	6.642571	0.000000	0.349946	0.904950	
381.752838	1.614864	4.395088	6.543668	0.000000	0.341021	0.794338	
383.344940	1.614367	4.375080	6.444571	0.000000	0.331026	0.701055	
384.937073	1.613871	4.355434	6.346990	0.000000	0.320286	0.621250	
386.529175	1.613374	4.335762	6.252538	0.000000	0.309216	0.554772	
388.121307	1.612915	4.315869	6.161996	0.000000	0.298202	0.499205	
389.713440	1.612514	4.295687	6.075556	0.000000	0.287609	0.452196	
391.305603	1.612112	4.275262	5.993925	0.000000	0.277786	0.413049	
392.897766	1.611711	4.254755	5.917501	0.000000	0.269060	0.380703	
394.489929	1.611316	4.234512	5.845666	0.000000	0.261731	0.353280	
396.082092	1.610927	4.215105	5.778327	0.000000	0.255781	0.329924	
397.674255	1.610538	4.196862	5.715893	0.000000	0.250883	0.310244	
399.266418	1.610148	4.179928	5.657641	0.000000	0.246711	0.293175	
400.858612	1.609766	4.164345	5.603062	0.000000	0.242956	0.278041	
402.450806	1.609388	4.150084	5.551841	0.000000	0.239320	0.264420	
404.042999	1.609011	4.137050	5.503875	0.000000	0.235520	0.252050	
405.635193	1.608634	4.125067	5.458797	0.000000	0.231287	0.240640	
407.227356	1.608262	4.113844	5.416060	0.000000	0.226371	0.229918	
408.819550	1.607896	4.102907	5.375411	0.000000	0.220717	0.219767	
410.411774	1.607531	4.091930	5.336623	0.000000	0.214554	0.210109	
412.003967	1.607165	4.080761	5.299551	0.000000	0.208118	0.200903	
413.596130	1.606802	4.069332	5.264136	0.000000	0.201634	0.192151	
415.188324	1.606448	4.057634	5.230059	0.000000	0.195313	0.183777	
416.780518	1.606095	4.045712	5.197213	0.000000	0.189358	0.175767	
418.372711	1.605741	4.033672	5.165506	0.000000	0.183964	0.168109	
419.964905	1.605387	4.021688	5.134860	0.000000	0.179314	0.160794	
421.557068	1.605094	4.010078	5.105204	0.000000	0.175563	0.153811	
423.149231	1.604820	3.999285	5.076480	0.000000	0.172583	0.147151	
424.741394	1.604547	3.989528	5.048683	0.000000	0.170061	0.140820	
426.333588	1.604273	3.980894	5.021740	0.000000	0.167696	0.134800	
427.925720	1.603987	3.973387	4.995576	0.000000	0.165199	0.129068	
429.517883	1.603656	3.966953	4.970156	0.000000	0.162294	0.123615	
431.110016	1.603325	3.961477	4.945444	0.000000	0.158721	0.118429	
432.702148	1.602994	3.956785	4.921410	0.000000	0.154230	0.113501	
434.294281	1.602663	3.952635	4.898025	0.000000	0.148585	0.108820	
435.886414	1.602370	3.948662	4.875263	0.000000	0.141569	0.104377	
437.478516	1.602114	3.944296	4.853099	0.000000	0.133168	0.100163	
439.070648	1.601858	3.939133	4.831511	0.000000	0.123690	0.096167	
440.662750	1.601602	3.932964	4.810478	0.000000	0.113454	0.092380	
442.254791	1.601346	3.925671	4.789980	0.000000	0.102760	0.088794	
443.846863	1.601096	3.917199	4.769996	0.000000	0.091895	0.085399	
445.438904	1.600849	3.907548	4.750510	0.000000	0.081134	0.082186	
447.030945	1.600602	3.896760	4.731504	0.000000	0.070741	0.079147	
448.622986	1.600355	3.884927	4.712963	0.000000	0.060972	0.076273	
450.215027	1.600108	3.872195	4.694870	0.000000	0.052076	0.073558	
451.807037	1.599866	3.858800	4.677213	0.000000	0.044292	0.070992	
453.399017	1.599627	3.845132	4.659976	0.000000	0.037729	0.068569	
454.990967	1.599389	3.831486	4.643149	0.000000	0.032273	0.066281	
456.582916	1.599150	3.818039	4.626715	0.000000	0.027797	0.064122	
458.174866	1.598912	3.804915	4.610664	0.000000	0.024177	0.062083	
459.766785	1.598676	3.792203	4.594984	0.000000	0.021294	0.060160	
461.358704	1.598446	3.779965	4.579663	0.000000	0.019032	0.058346	
462.950592	1.598217	3.768240	4.564689	0.000000	0.017277	0.056635	
464.542419	1.597987	3.757051	4.550052	0.000000	0.015918	0.055020	
466.134277	1.597757	3.746396	4.535749	0.000000	0.014850	0.053500	
467.726074	1.597527	3.736254	4.521796	0.000000	0.013966	0.052074	
469.317871	1.597353	3.726570	4.508152	0.000000	0.013169	0.050730	
470.909668	1.597187	3.717249	4.494804	0.000000	0.012412	0.049461	
472.501404	1.597020	3.708235	4.481748	0.000000	0.011696	0.048264	
474.093170	1.596854	3.699490	4.468971	0.000000	0.011024	0.047134	
475.684875	1.596688	3.690988	4.456466	0.000000	0.010397	0.046068	
477.276550	1.596511	3.682711	4.444224	0.000000	0.009816	0.045060	
478.868225	1.596298	3.674642	4.432238	0.000000	0.009283	0.044108	
480.459869	1.596085	3.666771	4.420531	0.000000	0.008801	0.043214	
482.051453	1.595872	3.659086	4.409087	0.000000	0.008370	0.042372	
483.643066	1.595658	3.651583	4.397874	0.000000	0.007991	0.041574	
485.234619	1.595445	3.644256	4.386886	0.000000	0.007667	0.040817	
486.826111	1.595252	3.637103	4.376115	0.000000	0.007398	0.040100	
488.417633	1.595098	3.630126	4.365556	0.000000	0.007184	0.039418	
490.009125	1.594944	3.623327	4.355221	0.000000	0.007018	0.038773	
491.600586	1.594791	3.616708	4.345124	0.000000	0.006891	0.038164	
493.191986	1.594637	3.610264	4.335220	0.000000	0.006795	0.037583	
494.783356	1.594483	3.603992	4.325501	0.000000	0.006720	0.037028	
496.374695	1.594330	3.597887	4.315962	0.000000	0.006659	0.036497	
497.966064	1.594182	3.591943	4.306602	0.000000	0.006605	0.035989	
499.557312	1.594034	3.586154	4.297470	0.000000	0.006548	0.035509	
501.148590	1.593886	3.580514	4.288501	0.000000	0.006482	0.035046	
502.739807	1.593739	3.575015	4.279689	0.000000	0.006400	0.034600	
504.330994	1.593591	3.569647	4.271029	0.000000	0.006294	0.034170	
505.922180	1.593443	3.564400	4.262546	0.000000	0.006159	0.033756	
507.513275	1.593258	3.559262	4.254244	0.000000	0.005986	0.033359	
509.104340	1.593069	3.554215	4.246078	0.000000	0.005777	0.032973	
510.695404	1.592880	3.549243	4.238045	0.000000	0.005536	0.032597	
512.286438	1.592690	3.544340	4.230155	0.000000	0.005271	0.032232	
513.877380	1.592501	3.539497	4.222442	0.000000	0.004988	0.031879	
515.468323	1.592311	3.534709	4.214848	0.000000	0.004693	0.031534	
517.059204	1.592135	3.529972	4.207370	0.000000	0.004392	0.031196	
518.650085	1.591998	3.525283	4.200024	0.000000	0.004092	0.030866	
520.240906	1.591862	3.520641	4.192834	0.000000	0.003797	0.030544	
521.831665	1.591726	3.516043	4.185748	0.000000	0.003515	0.030227	
523.422424	1.591589	3.511490	4.178761	0.000000	0.003248	0.029914	
525.013123	1.591453	3.506983	4.171915	0.000000	0.003004	0.029608	
526.603760	1.591316	3.502522	4.165187	0.000000	0.002787	0.029307	
528.194397	1.591197	3.498112	4.158549	0.000000	0.002602	0.029009	
529.784973	1.591110	3.493759	4.152010	0.000000	0.002453	0.028715	
531.375488	1.591022	3.489470	4.145611	0.000000	0.002338	0.028426	
532.965942	1.590935	3.485249	4.139291	0.000000	0.002255	0.028139	
534.556396	1.590848	3.481099	4.133050	0.000000	0.002200	0.027856	
536.146790	1.590761	3.477021	4.126945	0.000000	0.002169	0.027576	
537.737122	1.590674	3.473017	4.120919	0.000000	0.002158	0.027299	
539.327393	1.590582	3.469086	4.114963	0.000000	0.002164	0.027024	
540.917664	1.590457	3.465228	4.109124	0.000000	0.002185	0.026753	
542.507874	1.590331	3.461442	4.103367	0.000000	0.002216	0.026484	
544.098022	1.590206	3.457728	4.097673	0.000000	0.002255	0.026217	
545.688110	1.590081	3.454084	4.092087	0.000000	0.002299	0.025953	
547.278198	1.589956	3.450508	4.086580	0.000000	0.002344	0.025691	
548.868164	1.589831	3.446999	4.081128	0.000000	0.002389	0.025431	
550.458130	1.589705	3.443553	4.075783	0.000000	0.002431	0.025174	
552.048035	1.589583	3.440169	4.070508	0.000000	0.002466	0.024919	
553.637878	1.589464	3.436842	4.065283	0.000000	0.002492	0.024666	
555.227661	1.589344	3.433567	4.060168	0.000000	0.002510	0.024416	
556.817444	1.589224	3.430341	4.055105	0.000000	0.002521	0.024168	
558.407104	1.589104	3.427162	4.050099	0.000000	0.002524	0.023921	
559.996704	1.588984	3.424028	4.045193	0.000000	0.002521	0.023678	
561.586304	1.588865	3.420937	4.040328	0.000000	0.002512	0.023436	
563.175903	1.588745	3.417886	4.035534	0.000000	0.002498	0.023196	
564.765320	1.588656	3.414876	4.030815	0.000000	0.002479	0.022959	
566.354736	1.588580	3.411904	4.026133	0.000000	0.002456	0.022722	
567.944092	1.588503	3.408969	4.021543	0.000000	0.002430	0.022490	
569.533386	1.588427	3.406071	4.016996	0.000000	0.002402	0.022258	
571.122620	1.588351	3.403208	4.012502	0.000000	0.002371	0.022029	
572.711792	1.588274	3.400379	4.008085	0.000000	0.002338	0.021802	
574.300903	1.588198	3.397583	4.003698	0.000000	0.002304	0.021576	
575.890015	1.588122	3.394821	3.999393	0.000000	0.002269	0.021353	
577.479004	1.588030	3.392091	3.995128	0.000000	0.002235	0.021132	
579.067932	1.587921	3.389393	3.990912	0.000000	0.002200	0.020913	
580.656799	1.587811	3.386726	3.986766	0.000000	0.002166	0.020696	
582.245605	1.587702	3.384091	3.982642	0.000000	0.002133	0.020480	
583.834351	1.587593	3.381487	3.978602	0.000000	0.002099	0.020267	
585.423035	1.587484	3.378914	3.974588	0.000000	0.002067	0.020056	
587.011658	1.587374	3.376370	3.970632	0.000000	0.002035	0.019846	
588.600220	1.587265	3.373857	3.966724	0.000000	0.002003	0.019639	
590.188721	1.587156	3.371372	3.962850	0.000000	0.001971	0.019433	
591.777161	1.587079	3.368915	3.959043	0.000000	0.001940	0.019230	
593.365540	1.587009	3.366487	3.955252	0.000000	0.001910	0.019027	
594.953796	1.586940	3.364086	3.951538	0.000000	0.001879	0.018828	
596.542053	1.586870	3.361712	3.947842	0.000000	0.001849	0.018629	
598.130188	1.586801	3.359365	3.944205	0.000000	0.001820	0.018433	
599.718262	1.586731	3.357043	3.940601	0.000000	0.001791	0.018239	
601.306274	1.586662	3.354747	3.937039	0.000000	0.001762	0.018046	
602.894226	1.586592	3.352476	3.933522	0.000000	0.001734	0.017855	
604.482117	1.586523	3.350230	3.930033	0.000000	0.001706	0.017665	
606.069946	1.586456	3.348008	3.926600	0.000000	0.001678	0.017478	
607.657654	1.586390	3.345809	3.923184	0.000000	0.001651	0.017292	
609.245300	1.586323	3.343633	3.919832	0.000000	0.001624	0.017109	
610.832886	1.586257	3.341480	3.916486	0.000000	0.001597	0.016925	
612.420471	1.586191	3.339348	3.913211	0.000000	0.001572	0.016746	
614.007874	1.586125	3.337238	3.909941	0.000000	0.001548	0.016566	
615.595276	1.586059	3.335149	3.906734	0.000000	0.001526	0.016390	
617.182495	1.585993	3.333081	3.903537	0.000000	0.001505	0.016213	
618.769775	1.585927	3.331033	3.900396	0.000000	0.001486	0.016040	
620.356873	1.585861	3.329006	3.897269	0.000000	0.001469	0.015867	
621.943970	1.585798	3.326999	3.894193	0.000000	0.001454	0.015697	
623.530945	1.585735	3.325012	3.891132	0.000000	0.001442	0.015528	
625.117859	1.585672	3.323045	3.888120	0.000000	0.001432	0.015360	
626.704712	1.585609	3.321098	3.885124	0.000000	0.001425	0.015194	
628.291382	1.585546	3.319170	3.882174	0.000000	0.001421	0.015030	
629.878052	1.585483	3.317262	3.879239	0.000000	0.001421	0.014867	
631.464722	1.585420	3.315373	3.876350	0.000000	0.001423	0.014706	
633.051147	1.585357	3.313504	3.873476	0.000000	0.001429	0.014546	
634.637573	1.585294	3.311655	3.870646	0.000000	0.001439	0.014388	
636.223999	1.585232	3.309825	3.867828	0.000000	0.001452	0.014231	
637.810181	1.585172	3.308016	3.865058	0.000000	0.001469	0.014076	
639.396362	1.585113	3.306227	3.862294	0.000000	0.001491	0.013921	
640.982483	1.585053	3.304459	3.859581	0.000000	0.001515	0.013770	
642.568481	1.584993	3.302713	3.856868	0.000000	0.001543	0.013618	
644.154419	1.584933	3.300988	3.854212	0.000000	0.001572	0.013469	
645.740234	1.584873	3.299285	3.851553	0.000000	0.001604	0.013321	
647.326050	1.584814	3.297602	3.848948	0.000000	0.001637	0.013175	
648.911682	1.584754	3.295942	3.846345	0.000000	0.001670	0.013029	
650.497192	1.584694	3.294302	3.843786	0.000000	0.001703	0.012886	
652.082703	1.584634	3.292682	3.841237	0.000000	0.001736	0.012743	
653.668091	1.584576	3.291083	3.838724	0.000000	0.001768	0.012602	
655.253418	1.584520	3.289504	3.836228	0.000000	0.001799	0.012462	
656.838684	1.584463	3.287945	3.833757	0.000000	0.001828	0.012323	
658.423767	1.584406	3.286405	3.831313	0.000000	0.001854	0.012186	
660.008850	1.584350	3.284884	3.828882	0.000000	0.001878	0.012050	
661.593750	1.584293	3.283382	3.826490	0.000000	0.001898	0.011916	
663.178589	1.584236	3.281897	3.824098	0.000000	0.001915	0.011782	
664.763367	1.584179	3.280430	3.821756	0.000000	0.001928	0.011651	
666.348022	1.584123	3.278980	3.819412	0.000000	0.001937	0.011520	
667.932617	1.584066	3.277545	3.817108	0.000000	0.001941	0.011391	
669.517090	1.584009	3.276126	3.814813	0.000000	0.001939	0.011262	
671.101501	1.583954	3.274722	3.812544	0.000000	0.001933	0.011135	
672.685791	1.583900	3.273332	3.810298	0.000000	0.001920	0.011010	
674.269958	1.583847	3.271954	3.808062	0.000000	0.001901	0.010885	
675.854065	1.583793	3.270587	3.805863	0.000000	0.001877	0.010762	
677.438110	1.583739	3.269230	3.803664	0.000000	0.001848	0.010639	
679.021973	1.583686	3.267884	3.801507	0.000000	0.001814	0.010519	
680.605774	1.583632	3.266546	3.799353	0.000000	0.001776	0.010399	
682.189453	1.583578	3.265218	3.797225	0.000000	0.001735	0.010280	
683.773071	1.583524	3.263897	3.795117	0.000000	0.001690	0.010163	
685.356567	1.583471	3.262585	3.793017	0.000000	0.001643	0.010046	
686.940002	1.583417	3.261280	3.790954	0.000000	0.001594	0.009932	
688.523315	1.583363	3.259983	3.788890	0.000000	0.001544	0.009817	
690.106506	1.583312	3.258693	3.786861	0.000000	0.001492	0.009704	
691.689575	1.583261	3.257410	3.784841	0.000000	0.001439	0.009592	
693.272583	1.583210	3.256134	3.782836	0.000000	0.001386	0.009481	
694.855408	1.583159	3.254865	3.780859	0.000000	0.001333	0.009372	
696.438232	1.583109	3.253602	3.778881	0.000000	0.001281	0.009263	
698.020874	1.583058	3.252347	3.776941	0.000000	0.001229	0.009156	
699.603455	1.583007	3.251098	3.775005	0.000000	0.001179	0.009049	
701.185913	1.582956	3.249855	3.773086	0.000000	0.001130	0.008943	
702.768311	1.582906	3.248620	3.771192	0.000000	0.001083	0.008839	
704.350525	1.582855	3.247391	3.769298	0.000000	0.001039	0.008735	
705.932739	1.582804	3.246170	3.767439	0.000000	0.000997	0.008633	
707.514771	1.582753	3.244956	3.765585	0.000000	0.000958	0.008532	
709.096680	1.582711	3.243749	3.763744	0.000000	0.000923	0.008431	
710.678467	1.582687	3.242549	3.761930	0.000000	0.000891	0.008332	
712.260193	1.582663	3.241358	3.760115	0.000000	0.000863	0.008233	
713.841797	1.582639	3.240176	3.758330	0.000000	0.000839	0.008136	
715.423218	1.582615	3.239003	3.756554	0.000000	0.000818	0.008039	
717.004639	1.582591	3.237839	3.754784	0.000000	0.000801	0.007943	
718.585876	1.582567	3.236685	3.753047	0.000000	0.000787	0.007849	
720.167053	1.582543	3.235540	3.751310	0.000000	0.000777	0.007755	
721.748047	1.582519	3.234406	3.749591	0.000000	0.000769	0.007662	
723.328979	1.582495	3.233281	3.747891	0.000000	0.000763	0.007571	
724.909790	1.582471	3.232166	3.746190	0.000000	0.000760	0.007479	
726.490479	1.582448	3.231061	3.744521	0.000000	0.000759	0.007390	
728.071045	1.582424	3.229967	3.742857	0.000000	0.000760	0.007300	
729.651489	1.582396	3.228882	3.741198	0.000000	0.000763	0.007212	
731.231812	1.582351	3.227807	3.739571	0.000000	0.000768	0.007125	
732.812073	1.582306	3.226742	3.737944	0.000000	0.000774	0.007038	
734.392151	1.582261	3.225686	3.736331	0.000000	0.000781	0.006952	
735.972107	1.582216	3.224641	3.734738	0.000000	0.000789	0.006868	
737.552002	1.582170	3.223604	3.733145	0.000000	0.000798	0.006783	
739.131714	1.582125	3.222578	3.731576	0.000000	0.000808	0.006700	
740.711365	1.582080	3.221561	3.730018	0.000000	0.000819	0.006618	
742.290894	1.582035	3.220553	3.728460	0.000000	0.000829	0.006536	
743.870239	1.581990	3.219555	3.726931	0.000000	0.000840	0.006456	
745.449524	1.581945	3.218566	3.725408	0.000000	0.000852	0.006376	
747.028625	1.581900	3.217585	3.723884	0.000000	0.000863	0.006296	
748.607605	1.581854	3.216613	3.722394	0.000000	0.000874	0.006219	
750.186523	1.581809	3.215650	3.720903	0.000000	0.000885	0.006141	
751.765259	1.581768	3.214695	3.719417	0.000000	0.000895	0.006064	
753.343872	1.581747	3.213749	3.717959	0.000000	0.000905	0.005989	
754.922424	1.581725	3.212810	3.716501	0.000000	0.000914	0.005913	
756.500793	1.581704	3.211879	3.715050	0.000000	0.000922	0.005838	
758.079041	1.581683	3.210955	3.713625	0.000000	0.000929	0.005765	
759.657166	1.581662	3.210038	3.712199	0.000000	0.000936	0.005692	
761.235168	1.581640	3.209128	3.710783	0.000000	0.000942	0.005620	
762.813049	1.581619	3.208224	3.709388	0.000000	0.000948	0.005549	
764.390747	1.581598	3.207327	3.707993	0.000000	0.000954	0.005478	
765.968384	1.581577	3.206436	3.706608	0.000000	0.000959	0.005408	
767.545898	1.581555	3.205552	3.705245	0.000000	0.000964	0.005339	
769.123230	1.581534	3.204673	3.703881	0.000000	0.000970	0.005270	
770.700439	1.581513	3.203801	3.702527	0.000000	0.000975	0.005202	
772.277527	1.581492	3.202934	3.701194	0.000000	0.000980	0.005135	
773.854492	1.581470	3.202073	3.699860	0.000000	0.000986	0.005068	
775.431274	1.581444	3.201218	3.698535	0.000000	0.000991	0.005002	
777.007935	1.581404	3.200369	3.697231	0.000000	0.000998	0.004938	
778.584534	1.581364	3.199526	3.695927	0.000000	0.001004	0.004873	
780.160950	1.581324	3.198688	3.694628	0.000000	0.001011	0.004809	
781.737183	1.581285	3.197855	3.693354	0.000000	0.001019	0.004746	
783.313354	1.581245	3.197029	3.692079	0.000000	0.001028	0.004684	
784.889343	1.581205	3.196207	3.690805	0.000000	0.001037	0.004621	
786.465210	1.581165	3.195392	3.689559	0.000000	0.001047	0.004561	
788.040894	1.581125	3.194581	3.688313	0.000000	0.001058	0.004500	
789.616516	1.581085	3.193777	3.687067	0.000000	0.001070	0.004439	
791.191956	1.581045	3.192977	3.685846	0.000000	0.001082	0.004381	
792.767273	1.581006	3.192183	3.684628	0.000000	0.001096	0.004322	
794.342407	1.580966	3.191395	3.683409	0.000000	0.001111	0.004264	
795.917480	1.580926	3.190612	3.682210	0.000000	0.001127	0.004206	
797.492310	1.580886	3.189835	3.681019	0.000000	0.001145	0.004150	
799.067078	1.580846	3.189063	3.679829	0.000000	0.001164	0.004093	
800.641724	1.580815	3.188297	3.678649	0.000000	0.001184	0.004037	
802.216187	1.580796	3.187536	3.677486	0.000000	0.001205	0.003983	
803.790466	1.580778	3.186782	3.676322	0.000000	0.001228	0.003928	
805.364624	1.580759	3.186033	3.675162	0.000000	0.001253	0.003873	
806.938599	1.580740	3.185291	3.674025	0.000000	0.001279	0.003821	
808.512512	1.580722	3.184554	3.672888	0.000000	0.001306	0.003768	
810.086243	1.580703	3.183824	3.671751	0.000000	0.001334	0.003715	
811.659790	1.580684	3.183101	3.670634	0.000000	0.001363	0.003664	
813.233276	1.580666	3.182384	3.669523	0.000000	0.001393	0.003613	
814.806519	1.580647	3.181673	3.668412	0.000000	0.001424	0.003562	
816.379700	1.580628	3.180968	3.667310	0.000000	0.001456	0.003512	
817.952698	1.580610	3.180270	3.666225	0.000000	0.001488	0.003463	
819.525513	1.580591	3.179578	3.665140	0.000000	0.001521	0.003414	
821.098267	1.580572	3.178893	3.664055	0.000000	0.001554	0.003365	
822.670715	1.580554	3.178214	3.662993	0.000000	0.001587	0.003317	
824.243164	1.580535	3.177541	3.661933	0.000000	0.001620	0.003270	
825.815308	1.580516	3.176874	3.660872	0.000000	0.001653	0.003223	
827.387390	1.580498	3.176213	3.659823	0.000000	0.001686	0.003176	
828.959351	1.580481	3.175559	3.658788	0.000000	0.001719	0.003131	
830.531128	1.580463	3.174910	3.657753	0.000000	0.001751	0.003085	
832.102722	1.580446	3.174268	3.656717	0.000000	0.001784	0.003040	
833.674194	1.580428	3.173631	3.655704	0.000000	0.001815	0.002996	
835.245483	1.580411	3.173000	3.654692	0.000000	0.001846	0.002952	
836.816711	1.580394	3.172374	3.653681	0.000000	0.001877	0.002908	
838.387695	1.580376	3.171755	3.652678	0.000000	0.001906	0.002865	
839.958496	1.580359	3.171141	3.651690	0.000000	0.001935	0.002823	
841.529175	1.580341	3.170532	3.650702	0.000000	0.001963	0.002781	
843.099731	1.580324	3.169929	3.649715	0.000000	0.001990	0.002739	
844.670044	1.580306	3.169331	3.648744	0.000000	0.002015	0.002698	
846.240234	1.580289	3.168738	3.647779	0.000000	0.002040	0.002658	
847.810242	1.580272	3.168150	3.646815	0.000000	0.002063	0.002618	
849.380188	1.580254	3.167567	3.645851	0.000000	0.002086	0.002577	
850.949890	1.580237	3.166988	3.644910	0.000000	0.002106	0.002539	
852.519409	1.580219	3.166415	3.643968	0.000000	0.002125	0.002500	
854.088745	1.580202	3.165846	3.643027	0.000000	0.002143	0.002461	
855.658020	1.580185	3.165281	3.642092	0.000000	0.002159	0.002423	
857.227173	1.580169	3.164721	3.641173	0.000000	0.002174	0.002386	
858.796021	1.580152	3.164164	3.640254	0.000000	0.002187	0.002349	
860.364746	1.580136	3.163612	3.639335	0.000000	0.002198	0.002312	
861.933289	1.580120	3.163063	3.638427	0.000000	0.002207	0.002276	
863.501770	1.580104	3.162517	3.637530	0.000000	0.002214	0.002240	
865.069946	1.580087	3.161974	3.636633	0.000000	0.002220	0.002205	
866.638000	1.580071	3.161435	3.635736	0.000000	0.002225	0.002169	
868.205933	1.580055	3.160898	3.634853	0.000000	0.002228	0.002135	
869.773621	1.580039	3.160364	3.633978	0.000000	0.002230	0.002101	
871.341187	1.580022	3.159832	3.633102	0.000000	0.002231	0.002067	
872.908569	1.580006	3.159303	3.632226	0.000000	0.002230	0.002033	
874.475769	1.579990	3.158777	3.631367	0.000000	0.002229	0.002001	
876.042847	1.579974	3.158253	3.630513	0.000000	0.002227	0.001968	
877.609741	1.579957	3.157732	3.629658	0.000000	0.002225	0.001936	
879.176453	1.579941	3.157212	3.628804	0.000000	0.002221	0.001903	
880.742981	1.579925	3.156695	3.627967	0.000000	0.002217	0.001872	
882.309387	1.579909	3.156180	3.627134	0.000000	0.002213	0.001842	
883.875610	1.579893	3.155667	3.626300	0.000000	0.002208	0.001811	
885.441589	1.579876	3.155157	3.625466	0.000000	0.002203	0.001780	
887.007446	1.579861	3.154648	3.624650	0.000000	0.002198	0.001750	
888.573059	1.579846	3.154141	3.623837	0.000000	0.002193	0.001721	
890.138550	1.579831	3.153637	3.623024	0.000000	0.002187	0.001691	
891.703796	1.579816	3.153135	3.622211	0.000000	0.002182	0.001662	
893.268921	1.579800	3.152634	3.621413	0.000000	0.002177	0.001634	
894.833984	1.579785	3.152136	3.620620	0.000000	0.002172	0.001606	
896.398743	1.579770	3.151639	3.619826	0.000000	0.002167	0.001578	
897.963257	1.579755	3.151145	3.619033	0.000000	0.002163	0.001550	
899.527710	1.579740	3.150653	3.618252	0.000000	0.002159	0.001523	
901.091980	1.579725	3.150162	3.617479	0.000000	0.002156	0.001496	
902.656067	1.579710	3.149674	3.616705	0.000000	0.002153	0.001470	
904.219910	1.579695	3.149188	3.615932	0.000000	0.002150	0.001443	
905.783569	1.579680	3.148704	3.615167	0.000000	0.002149	0.001417	
907.347046	1.579665	3.148222	3.614413	0.000000	0.002148	0.001392	
908.910461	1.579650	3.147742	3.613658	0.000000	0.002148	0.001367	
910.473511	1.579635	3.147264	3.612904	0.000000	0.002149	0.001342	
912.036499	1.579619	3.146789	3.612153	0.000000	0.002151	0.001317	
913.599304	1.579604	3.146316	3.611418	0.000000	0.002154	0.001293	
915.161926	1.579589	3.145845	3.610682	0.000000	0.002158	0.001269	
916.724304	1.579574	3.145376	3.609947	0.000000	0.002163	0.001246	
918.286499	1.579559	3.144910	3.609212	0.000000	0.002170	0.001222	
919.848511	1.579545	3.144446	3.608492	0.000000	0.002177	0.001199	
921.410339	1.579531	3.143984	3.607776	0.000000	0.002186	0.001177	
922.971985	1.579517	3.143526	3.607059	0.000000	0.002196	0.001154	
924.533508	1.579503	3.143070	3.606342	0.000000	0.002208	0.001132	
926.094727	1.579489	3.142617	3.605634	0.000000	0.002221	0.001110	
927.655884	1.579475	3.142166	3.604935	0.000000	0.002235	0.001089	
929.216675	1.579461	3.141720	3.604237	0.000000	0.002250	0.001068	
930.777466	1.579447	3.141276	3.603539	0.000000	0.002267	0.001047	
932.337891	1.579433	3.140835	3.602840	0.000000	0.002285	0.001025	
933.898254	1.579419	3.140398	3.602160	0.000000	0.002304	0.001005	
935.458374	1.579405	3.139964	3.601479	0.000000	0.002324	0.000986	
937.018250	1.579391	3.139534	3.600798	0.000000	0.002344	0.000966	
938.578003	1.579377	3.139107	3.600117	0.000000	0.002366	0.000946	
940.137573	1.579363	3.138684	3.599445	0.000000	0.002388	0.000926	
941.696899	1.579349	3.138263	3.598782	0.000000	0.002411	0.000908	
943.256042	1.579335	3.137847	3.598119	0.000000	0.002435	0.000889	
944.815063	1.579321	3.137434	3.597457	0.000000	0.002459	0.000871	
946.373718	1.579307	3.137024	3.596794	0.000000	0.002483	0.000852	
947.932312	1.579293	3.136618	3.596146	0.000000	0.002508	0.000834	
949.490723	1.579279	3.136215	3.595500	0.000000	0.002533	0.000817	
951.048828	1.579265	3.135816	3.594853	0.000000	0.002559	0.000799	
952.606812	1.579251	3.135420	3.594207	0.000000	0.002585	0.000782	
954.164551	1.579238	3.135027	3.593565	0.000000	0.002611	0.000765	
955.722168	1.579225	3.134638	3.592936	0.000000	0.002637	0.000749	
957.279480	1.579212	3.134253	3.592307	0.000000	0.002663	0.000732	
958.836609	1.579199	3.133870	3.591678	0.000000	0.002689	0.000716	
960.393555	1.579186	3.133491	3.591049	0.000000	0.002715	0.000700	
961.950378	1.579173	3.133116	3.590428	0.000000	0.002741	0.000684	
963.506958	1.579160	3.132743	3.589816	0.000000	0.002766	0.000669	
965.063293	1.579147	3.132374	3.589203	0.000000	0.002792	0.000654	
966.619324	1.579134	3.132009	3.588590	0.000000	0.002817	0.000639	
968.175293	1.579121	3.131646	3.587978	0.000000	0.002842	0.000624	
969.731079	1.579108	3.131287	3.587375	0.000000	0.002867	0.000609	
971.286499	1.579096	3.130930	3.586780	0.000000	0.002891	0.000595	
972.841919	1.579083	3.130577	3.586183	0.000000	0.002914	0.000581	
974.396973	1.579070	3.130227	3.585587	0.000000	0.002937	0.000567	
975.951843	1.579057	3.129880	3.584991	0.000000	0.002960	0.000553	
977.506531	1.579044	3.129536	3.584407	0.000000	0.002982	0.000540	
979.061035	1.579031	3.129195	3.583827	0.000000	0.003003	0.000527	
980.615356	1.579018	3.128857	3.583246	0.000000	0.003024	0.000514	
982.169312	1.579005	3.128522	3.582666	0.000000	0.003044	0.000502	
983.723267	1.578992	3.128190	3.582086	0.000000	0.003063	0.000489	
985.276855	1.578979	3.127860	3.581517	0.000000	0.003081	0.000477	
986.830261	1.578967	3.127533	3.580953	0.000000	0.003098	0.000465	
988.383484	1.578954	3.127209	3.580389	0.000000	0.003115	0.000453	
989.936523	1.578941	3.126887	3.579824	0.000000	0.003130	0.000441	
991.489258	1.578928	3.126568	3.579260	0.000000	0.003145	0.000429	
993.041809	1.578924	3.126252	3.578706	0.000000	0.003159	0.000418	
994.594116	1.578924	3.125938	3.578156	0.000000	0.003171	0.000407	
996.146301	1.578924	3.125626	3.577607	0.000000	0.003183	0.000397	
997.698242	1.578924	3.125317	3.577058	0.000000	0.003193	0.000386	
999.249878	1.578924	3.125010	3.576509	0.000000	0.003203	0.000375
